Repository: JD-Jones-ASES/Mechanic

# Mechanic — Engineering Reference Portal

**Live site: https://jd-jones-ases.github.io/Mechanic/**
A browsable, citation-backed database of mechanical and physical THINGS — gears, beams, shafts,
springs, belts, pressure vessels, linkages — for engineering undergraduates. Every THING ships
its governing equations **with machine-verified derivations**, an interactive simulation,
material selection with visible provenance, and a how-it-fails note. The
[catalog](https://jd-jones-ases.github.io/Mechanic/things/) currently holds 23 THINGs spanning
statics, mechanics of materials, and machine design, plus a
[chaining demo](https://jd-jones-ases.github.io/Mechanic/chain-demo/) that wires a gearbox into a
shaft through type-checked port bindings.

Pure static site (GitHub Pages). No server, no accounts, no analytics. All math is verified and
compiled at build time by SymPy; the browser only evaluates generated, pre-proven functions.

> **Educational material — not for design use.** This site is AI-authored end to end under
> owner-designed verification systems; no human reviews the content. The live
> [verification page](https://jd-jones-ases.github.io/Mechanic/verification/) states exactly
> what the build proves and what rests on citation.

## If you're here as a student

Each THING page gives you knobs over the real governing relations — not canned animations:

- **Configurations run the same physics in different directions.** *Analyze* a spring, or name
  the rate you want and let the same relations find the coils to wind. Stress a cylinder, or
  name the safety factor and get the wall that achieves it.
- **Materials are a cross-cutting axis.** Swap A36 steel for Ti-6Al-4V and watch which numbers
  move and which refuse to — stiffness, strength, and density are independent levers, and the
  split between them is most of machine design.
- **The widget refuses to lie.** Push past a model's envelope — coil-bind a spring, overspeed a
  belt, ask a tube to enclose more area than its perimeter allows — and you get a cited
  refusal banner instead of confident nonsense. The boundaries of a model are part of the
  model.
- **Every formula carries its pedigree:** assumptions, validity limits, a step-by-step
  derivation, and a citation into the standard references (Shigley, Gere, Timoshenko…). The
  *how it fails* notes tell you what the tidy formula leaves out.

## If you're here for the AI experiment

This repository is also a live answer to a question: *what does it take for AI-authored
technical content to be trustworthy without a human reviewer?* The owner designed the
verification systems; the AI authors everything under them ([ADR-0007](docs/decisions/)):

- **Dimensional analysis as a type system.** Every variable carries an SI dimension 7-vector
  *and* a quantity kind (angle, ratio, and Poisson's ν are all dimensionless — dimension alone
  is not enough). Builds fail on inhomogeneous relations.
- **No blind solving.** Authors supply closed-form solutions; SymPy *verifies* them against the
  declared relations (symbolic tiers + 50-digit numeric sampling), checks degree-of-freedom
  arithmetic on the solution manifold, and proves every displayed derivation step. Multi-branch
  solutions (a four-bar's two circuits) are each verified independently. Where no closed form
  exists at all (the eccentric column's secant equation), the build certifies an authored
  *bracket* instead — a proven sign change containing exactly one root — and checks the
  browser's live root-finder against 60-digit bisection on every build.
- **A declared audit surface.** Steps where physics *enters* (modeling steps) are labeled as
  such on every page; each gets an independent first-principles cross-check in
  [`pipeline/tests/`](pipeline/tests/) — beam rows re-derived by integrating the ODE, the
  capstan equation re-integrated by `dsolve`, Mohr's circle re-derived from eigenvalues.
- **Honest provenance, recorded.** Every source citation carries a `verification` record of
  *how* it was pinned (and says so plainly when something was not consulted directly). Material
  property values keep their published value, unit, source, and basis.
- **Gates, then adversarial review.** KaTeX renderability, display-unit resolution, and
  JS-vs-SymPy parity are build gates; each batch of THINGs then passes a multi-agent
  adversarial review (physics, provenance, factory discipline) before merge — the review
  reports and their fixes are visible in the PR history.

Corrections welcome: if you find an error, open an issue — fixes land through a dated errata
path, never silent edits.

## Develop

```sh

# prerequisites: Node 24.x, pnpm, uv (Python)
cd pipeline && uv sync && uv run pytest          # math layer: compile/verify/emit + tests
cd ../site && pnpm install
pnpm build                                       # runs the Python pipeline, then astro build + pagefind
pnpm preview                                     # serve the built site locally

File: data/materials/al-2024-t3.yaml
id: al-2024-t3
name: 2024-T3 aluminum sheet (bare)
class: aluminum
condition: T3, bare flat sheet 0.010-0.128 in. thick, AMS 4037 / AMS-QQ-A-250/4 (MIL-HDBK-5J Table 3.2.3.0(b1),
  p. 3-71)
cost_class: medium
cost_rationale: Same USGS aluminum anchor (180 cents/lb ingot 2025e); 2024-T3 aerospace-spec sheet premium comparable
  to 7075 — top of medium.
properties:
- key: density
  value: 0.1
  unit: lb/inch**3
  basis: typical
  source_id: mil-hdbk-5j
  citation: MIL-HDBK-5J (31 Jan 2003), Table 3.2.3.0(b1), Design Mechanical and Physical Properties of 2024 Aluminum
    Alloy Sheet and Plate, p. 3-71 (omega, lb/in.3 = 0.100)
  verified_at: https://ia800103.us.archive.org/BookReader/BookReaderImages.php?zip=/10/items/milhdbk-5-j/MILHDBK5J_jp2.zip&file=MILHDBK5J_jp2/MILHDBK5J_0372.jp2&id=milhdbk-5-j&scale=1&rotate=0
  cross_check: Wikipedia '2024 aluminium alloy' gives 2.78 g/cm3 (0.1 lb/in3); Juvinall Appendix F reprint of Table
    3.2.3.0(b1) also shows 0.100 lb/in3
  notes: Physical properties in MIL-HDBK-5 are average (nominal) values, not statistical minima. Verified by reading
    the actual handbook page image from the archive.org scan of MIL-HDBK-5J (item milhdbk-5-j, leaf 372 = handbook
    page 3-71). [unit spelling normalized from 'lb/in3']
- key: youngs_modulus
  value: 10.5
  unit: Msi
  basis: typical
  source_id: mil-hdbk-5j
  citation: 'MIL-HDBK-5J (31 Jan 2003), Table 3.2.3.0(b1), p. 3-71: E, 10^3 ksi = 10.5 for T3 sheet (Ec = 10.7 in
    compression)'
  verified_at: https://ia800103.us.archive.org/BookReader/BookReaderImages.php?zip=/10/items/milhdbk-5-j/MILHDBK5J_jp2.zip&file=MILHDBK5J_jp2/MILHDBK5J_0372.jp2&id=milhdbk-5-j&scale=1&rotate=0
  cross_check: 'Wikipedia ''2024 aluminium alloy'': Young''s modulus 73 GPa (10.6 Msi) typical across tempers'
  notes: Tension modulus for the sheet columns of the table; compression modulus Ec = 10.7 x 10^3 ksi. The T351
    plate columns of the same table list E = 10.7 / Ec = 10.9. Moduli in MIL-HDBK-5 are average values, not A/B-basis
    minima. [unit spelling normalized from '10^3 ksi']
- key: poisson_ratio
  value: 0.33
  unit: '1'
  basis: typical
  source_id: mil-hdbk-5j
  citation: 'MIL-HDBK-5J (31 Jan 2003), Table 3.2.3.0(b1), p. 3-71: mu = 0.33'
  verified_at: https://ia800103.us.archive.org/BookReader/BookReaderImages.php?zip=/10/items/milhdbk-5-j/MILHDBK5J_jp2.zip&file=MILHDBK5J_jp2/MILHDBK5J_0372.jp2&id=milhdbk-5-j&scale=1&rotate=0
  cross_check: 'Juvinall & Marshek, Fundamentals of Machine Component Design, Appendix F (reprint of MIL-HDBK-5J
    Table 3.2.3.0(b1)): mu = 0.33 (verified at https://www.cittastudi.it/repository/3281/Juvinall%20%20Appendice%20F_Metalic%20Materials%20and%20Elements%20for%20Aerospace%20Vehicle%20Structures.pdf)'
  notes: Average value; applies to all sheet and plate columns of Table 3.2.3.0(b1). [unit spelling normalized from
    'dimensionless']
- key: shear_modulus
  value: 4
  unit: Msi
  basis: typical
  source_id: mil-hdbk-5j
  citation: 'MIL-HDBK-5J (31 Jan 2003), Table 3.2.3.0(b1), p. 3-71: G, 10^3 ksi = 4.0'
  verified_at: https://ia800103.us.archive.org/BookReader/BookReaderImages.php?zip=/10/items/milhdbk-5-j/MILHDBK5J_jp2.zip&file=MILHDBK5J_jp2/MILHDBK5J_0372.jp2&id=milhdbk-5-j&scale=1&rotate=0
  cross_check: 'Juvinall Appendix F reprint of MIL-HDBK-5J Table 3.2.3.0(b1): G = 4.0 x 10^3 ksi'
  notes: Average value. Provided in addition to Poisson's ratio; consistent with E/(2(1+mu)) using E = 10.5-10.7
    Msi. [unit spelling normalized from '10^3 ksi']
- key: yield_strength
  value: 47
  unit: ksi
  basis: design_minimum
  source_id: mil-hdbk-5j
  citation: 'MIL-HDBK-5J (31 Jan 2003), Table 3.2.3.0(b1), p. 3-71: Fty (tension yield), A basis, L direction =
    47 ksi for T3 sheet 0.010-0.128 in. (LT = 42 ksi; B basis: L = 48, LT = 43)'
  verified_at: https://ia800103.us.archive.org/BookReader/BookReaderImages.php?zip=/10/items/milhdbk-5-j/MILHDBK5J_jp2.zip&file=MILHDBK5J_jp2/MILHDBK5J_0372.jp2&id=milhdbk-5-j&scale=1&rotate=0
  cross_check: 'stressebook.com (quoting MMPDS Table 3.2.4.0(b1), same data lineage, AMS 4037 sheet 0.010-0.128):
    Fty = 42 ksi (LT, A-basis) - matches the LT entry of this column (https://www.stressebook.com/angle-bracket-sizing-stress-analysis/)'
  notes: 'A-basis (99% exceedance, 95% confidence) statistical design minimum, longitudinal (L) grain direction.
    Grain-direction dependent: LT A-basis = 42 ksi. Typical (average) yield is ~50 ksi per United Aluminum datasheet.
    Educational reference only, not for design.'
- key: ultimate_strength
  value: 64
  unit: ksi
  basis: design_minimum
  source_id: mil-hdbk-5j
  citation: 'MIL-HDBK-5J (31 Jan 2003), Table 3.2.3.0(b1), p. 3-71: Ftu (tension ultimate), A basis, L direction
    = 64 ksi for T3 sheet 0.010-0.128 in. (LT = 63 ksi; B basis: L = 65, LT = 64)'
  verified_at: https://ia800103.us.archive.org/BookReader/BookReaderImages.php?zip=/10/items/milhdbk-5-j/MILHDBK5J_jp2.zip&file=MILHDBK5J_jp2/MILHDBK5J_0372.jp2&id=milhdbk-5-j&scale=1&rotate=0
  cross_check: 'stressebook.com (quoting MMPDS Table 3.2.4.0(b1), AMS 4037 sheet 0.010-0.128): Ftu = 63 ksi (LT,
    lowest grain direction, A-basis) - matches the LT entry of this column (https://www.stressebook.com/angle-bracket-sizing-stress-analysis/)'
  notes: A-basis statistical design minimum, longitudinal (L) grain direction; LT A-basis = 63 ksi. Typical (average)
    UTS is ~70 ksi per United Aluminum datasheet (https://unitedaluminum.com/2024-aluminum-alloy/). Educational
    reference only, not for design.
- key: ultimate_strength
  value: 70
  unit: ksi
  basis: typical
  source_id: united-aluminum-2024
  citation: 'United Aluminum, ''2024 Aluminum Alloy'' datasheet, typical mechanical properties for T3 temper: Tensile
    Strength 70 ksi, Yield 50 ksi, Elongation 16% (averages, explicitly ''not guaranteed'' and ''should not be used
    for design purposes'')'
  verified_at: https://unitedaluminum.com/2024-aluminum-alloy/
  cross_check: Consistent with the typical 2024-T3 values widely attributed to ASM/MatWeb by third parties (UTS
    483 MPa / 70 ksi, YS 345 MPa / 50 ksi); MatWeb itself not accessed per EULA
  notes: Typical (average) cross-check row, included alongside the MIL-HDBK-5J A-basis design minimum to show the
    spread between typical and statistical-minimum values.
errata: []

File: data/materials/al-6061-t6.yaml
id: al-6061-t6
name: 6061-T6 aluminum
class: aluminum
condition: T6 (and T62), sheet 0.010-0.249 in per AMS 4025/AMS 4027/AMS-QQ-A-250/11 for MIL-HDBK-5J design values;
  typical entries are generic T6 wrought-product values
cost_class: medium
cost_rationale: 'USGS MCS 2026 (loaded): primary aluminum ingot average US market price 180 cents/lb 2025e (+39%
  YoY) — roughly 4x carbon steel per pound; 6061 is the commodity wrought alloy with the smallest alloy premium.'
properties:
- key: density
  value: 0.098
  unit: lb/inch**3
  basis: typical
  source_id: mil-hdbk-5j
  citation: MIL-HDBK-5J (31 Jan 2003), Table 3.6.2.0(b1), Design Mechanical and Physical Properties of 6061 Aluminum
    Alloy Sheet, p. 3-264 (omega, lb/in.3)
  verified_at: https://ia800103.us.archive.org/BookReader/BookReaderImages.php?zip=/10/items/milhdbk-5-j/MILHDBK5J_jp2.zip&file=MILHDBK5J_jp2/MILHDBK5J_0565.jp2&id=milhdbk-5-j&scale=2
  cross_check: 'Wikipedia ''6061 aluminium alloy'' properties table: 2.70 g/cm3 (consistent)'
  notes: Read directly from the archive.org page scan of MIL-HDBK-5J (leaf 565 = handbook page 3-264). Physical
    property, nominal (no statistical basis assigned in 5J). [unit spelling normalized from 'lb/in3']
- key: youngs_modulus
  value: 9.9
  unit: Msi
  basis: typical
  source_id: mil-hdbk-5j
  citation: 'MIL-HDBK-5J (31 Jan 2003), Table 3.6.2.0(b1), p. 3-264: E, 10^3 ksi = 9.9 (tension); Ec = 10.1 (compression)'
  verified_at: https://ia800103.us.archive.org/BookReader/BookReaderImages.php?zip=/10/items/milhdbk-5-j/MILHDBK5J_jp2.zip&file=MILHDBK5J_jp2/MILHDBK5J_0565.jp2&id=milhdbk-5-j&scale=2
  cross_check: 'Wikipedia 6061 properties table: 68 GPa (9,900 ksi); jeelix.com: 68.9 GPa'
  notes: Tensile modulus. Compressive modulus Ec = 10.1 x 10^3 ksi in same table. Elastic constants in 5J are average
    (typical) values, not statistical minima. Wikipedia prose rounds to 69 GPa (10,000 ksi). [unit spelling normalized
    from '10^3 ksi']
- key: poisson_ratio
  value: 0.33
  unit: '1'
  basis: typical
  source_id: mil-hdbk-5j
  citation: 'MIL-HDBK-5J (31 Jan 2003), Table 3.6.2.0(b1), p. 3-264: mu = 0.33'
  verified_at: https://ia800103.us.archive.org/BookReader/BookReaderImages.php?zip=/10/items/milhdbk-5-j/MILHDBK5J_jp2.zip&file=MILHDBK5J_jp2/MILHDBK5J_0565.jp2&id=milhdbk-5-j&scale=2
  cross_check: 'Wikipedia 6061 properties table: 0.33; jeelix.com FEA section: 0.33; modulusmetal.com range 0.325-0.335'
  notes: Average elastic constant, no statistical basis in 5J. [unit spelling normalized from 'dimensionless']
- key: shear_modulus
  value: 3.8
  unit: Msi
  basis: typical
  source_id: mil-hdbk-5j
  citation: 'MIL-HDBK-5J (31 Jan 2003), Table 3.6.2.0(b1), p. 3-264: G, 10^3 ksi = 3.8'
  verified_at: https://ia800103.us.archive.org/BookReader/BookReaderImages.php?zip=/10/items/milhdbk-5-j/MILHDBK5J_jp2.zip&file=MILHDBK5J_jp2/MILHDBK5J_0565.jp2&id=milhdbk-5-j&scale=2
  cross_check: 'modulusmetal.com (EN AW-6061 T6): shear modulus 25.6-26.9 GPa, consistent with 3.8 x 10^3 ksi'
  notes: Included alongside Poisson ratio for completeness; average elastic constant. [unit spelling normalized
    from '10^3 ksi']
- key: yield_strength
  value: 36
  unit: ksi
  basis: design_minimum
  source_id: mil-hdbk-5j
  citation: 'MIL-HDBK-5J (31 Jan 2003), Table 3.6.2.0(b1), p. 3-264: Fty, A basis, L direction, T6/T62 sheet 0.010-0.249
    in'
  verified_at: https://ia800103.us.archive.org/BookReader/BookReaderImages.php?zip=/10/items/milhdbk-5-j/MILHDBK5J_jp2.zip&file=MILHDBK5J_jp2/MILHDBK5J_0565.jp2&id=milhdbk-5-j&scale=2
  cross_check: ASTM B209 specified minimum yield 35 ksi (240 MPa) as quoted by Wikipedia '6061 aluminium alloy';
    matches the table's LT A-basis value of 35 ksi
  notes: 'A-basis (99% exceedance, 95% confidence) design minimum. Direction-dependent: L = 36 ksi, LT = 35 ksi
    (A basis); B basis L = 38, LT = 37 ksi. Read directly from archive.org scan of the 5J table.'
- key: yield_strength
  value: 276
  unit: MPa
  basis: typical
  source_id: jeelix-6061
  citation: 'Jeelix, ''6061-T6 Aluminum Yield Strength'' engineering guide: typical design value 276 MPa (40 ksi);
    consistent with ASM-handbook-derived typical values widely quoted (and consistent with MatWeb)'
  verified_at: https://www.jeelix.com/6061-t6-aluminum-yield-strength/
  cross_check: 'machinemfg.com and hardwarecustom.com guides (via search snippets): 276 MPa (40,000 psi) at 0.2%
    offset; Wikipedia gives typical 270 MPa (39 ksi) - see discrepancies'
  notes: Typical (average) value, not a guaranteed minimum. Same page states the ASTM guaranteed minimum as 240
    MPa (35 ksi).
- key: ultimate_strength
  value: 42
  unit: ksi
  basis: design_minimum
  source_id: mil-hdbk-5j
  citation: 'MIL-HDBK-5J (31 Jan 2003), Table 3.6.2.0(b1), p. 3-264: Ftu, A basis, L and LT directions, T6/T62 sheet
    0.010-0.249 in'
  verified_at: https://ia800103.us.archive.org/BookReader/BookReaderImages.php?zip=/10/items/milhdbk-5-j/MILHDBK5J_jp2.zip&file=MILHDBK5J_jp2/MILHDBK5J_0565.jp2&id=milhdbk-5-j&scale=2
  cross_check: ASTM B209 specified minimum tensile strength 42 ksi (290 MPa) as quoted by Wikipedia '6061 aluminium
    alloy'
  notes: A-basis design minimum; 42 ksi in both L and LT directions (B basis = 43 ksi). Read directly from archive.org
    scan of the 5J table.
- key: ultimate_strength
  value: 310
  unit: MPa
  basis: typical
  source_id: jeelix-6061
  citation: 'Jeelix, ''6061-T6 Aluminum Yield Strength'' engineering guide, Section 5.2: typical ultimate tensile
    strength 310 MPa; consistent with ASM-handbook-derived typical values (and consistent with MatWeb)'
  verified_at: https://www.jeelix.com/6061-t6-aluminum-yield-strength/
  cross_check: 'Wikipedia ''6061 aluminium alloy'': ''more typical values are 310 MPa (45 ksi)'''
  notes: Typical (average) value; ASTM B209 / 5J spec-level minimum is 42 ksi (290 MPa).
- key: coefficient_of_thermal_expansion
  value: 13.0
  unit: 1e-6/degF_interval
  basis: typical
  source_id: asm-desk-ed
  citation: 'ASM Metals Handbook Desk Edition (Davis, J.R., ed., ASM International, 1998), linear
    thermal-expansion table for aluminum alloys, 6061/6063 row: 13.0 x 10^-6/degF (23.4 x 10^-6/degC),
    mean over 20-100 degC (68-212 degF). Read from the AmesWeb reproduction of the ASM table.'
  verified_at: https://amesweb.info/Materials/Thermal_Expansion_Coefficient_of_Aluminum.aspx
  cross_check: 'MIL-HDBK-5J (31 Jan 2003) publishes 6061 CTE as a temperature curve, Figure 3.6.2.0
    (10^-6 in/in/degF, mean 70 degF to indicated temperature) rather than a scalar — its near-room
    value is consistent with 13.0. AZoM 6061 (UNS A96061): 23.2 x 10^-6/degC (20-100 degC); consistent
    with MatWeb 23.6 (named as cross-check only, not a source).'
  notes: 'Mean coefficient of linear thermal expansion, 20-100 degC. Temper-independent for 6061 (the
    same alpha(T) curve serves O/T4/T6). [unit spelling normalized from ''10^-6 in/in/degF''; the degF
    here is a temperature INTERVAL = 5/9 K exactly, purely multiplicative with no 32 deg offset.]'
errata: []

File: data/materials/al-7075-t6.yaml
id: al-7075-t6
name: 7075-T6 aluminum
class: aluminum
condition: T6 temper; design-minimum entries are bare sheet per QQ-A-250/12 (0.040-0.249 in, MIL-HDBK-5 lineage);
  typical entries are T6/T651 nominal values
cost_class: medium
cost_rationale: Same 180 cents/lb 2025e USGS ingot anchor; 7075 aerospace sheet/plate carries a meaningful conversion
  premium over 6061 (top of the medium band, knowledge-based premium).
properties:
- key: density
  value: 0.101
  unit: lb/inch**3
  basis: typical
  source_id: nasa-cr-123773
  citation: 'NASA CR-123773, Materials Data Handbook: Aluminum Alloy 7075 (2nd Ed., April 1972), Sec. 9.1: density
    0.101 lb/in3 at 68 F (Sec. 9.11 gives specific gravity 2.80 g/cm3 at 20 C). This is the MIL-HDBK-5 lineage value;
    MIL-HDBK-5J Table 3.7.6.0(b1) lists the same omega = 0.101 lb/in3.'
  verified_at: https://ntrs.nasa.gov/api/citations/19720022809/downloads/19720022809.pdf
  cross_check: Gabrian 7075 datasheet and Wikipedia both list 2.81 g/cm3 = 0.102 lb/in3 (rounding-level difference,
    see discrepancies)
  notes: MIL-HDBK-5J itself could not be fetched (68.7 MB > fetch limit); the 0.101 lb/in3 value was verified in
    NASA CR-123773, which republishes MIL-HDBK-5 data. Nominal physical property, no statistical basis. [unit spelling
    normalized from 'lb/in3']
- key: youngs_modulus
  value: 10.3
  unit: Msi
  basis: typical
  source_id: nasa-cr-123773
  citation: 'NASA CR-123773, Sec. 7.221: ''Design value of E. All products and tempers: E = 10.3 x 10^3 ksi'', citing
    Ref. 7.5 = MIL-HDBK-5A (Feb 1966, change order Jan 1970). MIL-HDBK-5J Sec. 3.7.6 lists the identical E = 10.3
    x 10^3 ksi for 7075-T6 sheet.'
  verified_at: https://ntrs.nasa.gov/api/citations/19720022809/downloads/19720022809.pdf
  cross_check: 'Gabrian 7075 datasheet and Wikipedia: typical E = 10,400 ksi (71.7 GPa) - agrees within 1% (typical
    vs design value)'
  notes: Handbook design (room-temperature tension) value, not a statistical A/B minimum; design_minimum is the
    closest basis category. NASA Sec. 7.231 also gives compression modulus Ec = 10.5 x 10^3 ksi. [unit spelling
    normalized from '10^3 ksi']
- key: poisson_ratio
  value: 0.33
  unit: '1'
  basis: typical
  source_id: nasa-cr-123773
  citation: 'NASA CR-123773, Sec. 7.21: ''Poisson''s ratio, 0.33'', citing Metals Handbook Vol. 1, 8th Ed., ASM
    1961. Same mu = 0.33 is listed in MIL-HDBK-5J Table 3.7.6.0(b1).'
  verified_at: https://ntrs.nasa.gov/api/citations/19720022809/downloads/19720022809.pdf
  cross_check: 'Wikipedia ''7075 aluminium alloy'' properties table: Poisson''s ratio 0.33'
  notes: '[unit spelling normalized from ''dimensionless'']'
- key: shear_modulus
  value: 3.9
  unit: Msi
  basis: typical
  source_id: nasa-cr-123773
  citation: 'NASA CR-123773, Sec. 7.241: ''Design value of G. 3.9 x 10^3 ksi'', citing Ref. 7.5 = MIL-HDBK-5A. MIL-HDBK-5J
    Table 3.7.6.0(b1) lists the same G = 3.9 x 10^3 ksi for 7075-T6 sheet.'
  verified_at: https://ntrs.nasa.gov/api/citations/19720022809/downloads/19720022809.pdf
  cross_check: none found online beyond consistency with widely quoted typical 26.9 GPa (~3.9 Msi); also consistent
    with E=10.3 Msi and mu=0.33 via G=E/2(1+mu)=3.87 Msi
  notes: Handbook design value (modulus of rigidity), not statistical. [unit spelling normalized from '10^3 ksi']
- key: yield_strength
  value: 67
  unit: ksi
  basis: design_minimum
  source_id: nasa-cr-123773
  citation: 'NASA CR-123773, Table 7.4112 ''Design Tensile Properties for T6 and T651 Sheet and Plate'', QQ-A-250/12
    (7075), T6 bare sheet 0.040-0.249 in, A basis, L direction: Fty = 67 ksi (LT = 66 ksi; B basis L = 70 ksi).
    Republished from MIL-HDBK-5A (Ref. 7.5).'
  verified_at: https://ntrs.nasa.gov/api/citations/19720022809/downloads/19720022809.pdf
  cross_check: 'Aero Metals Alliance QQ-A-250/12 T6 sheet datasheet: spec minimum proof strength 469 MPa (= 68 ksi)
    for 1.0-3.17 mm (0.040-0.125 in), LT; Alcoa 7075 datasheet: T6 sheet LT yield min 63-69 ksi (434-476 MPa) over
    0.008-0.249 in'
  notes: 'A-basis statistical minimum. Assignment preferred MIL-HDBK-5J Table 3.7.6.0(b1) sheet values, but the
    5J PDF (68.7 MB) exceeded fetch limits; the verified MIL-HDBK-5A vintage A value is reported instead and the
    current spec minimum (68 ksi LT for 0.040-0.125 in) is given as cross-check. CAUTION (cross-check): MIL-HDBK-5A
    vintage (NASA CR-123773); current 5J/MMPDS and AMS-QQ-A-250/12 sheet minimums are ~68-69 ksi.'
- key: ultimate_strength
  value: 77
  unit: ksi
  basis: design_minimum
  source_id: nasa-cr-123773
  citation: 'NASA CR-123773, Table 7.4112, QQ-A-250/12 (7075), T6 bare sheet 0.040-0.249 in, A basis, L direction:
    Ftu = 77 ksi (LT = 77 ksi; B basis = 79 ksi). Republished from MIL-HDBK-5A (Ref. 7.5).'
  verified_at: https://ntrs.nasa.gov/api/citations/19720022809/downloads/19720022809.pdf
  cross_check: 'Alcoa 7075 datasheet (hosted by CALM Aluminium): T6 sheet 0.008-0.249 in tensile min 74-78 ksi (510-538
    MPa) LT; Aero Metals Alliance QQ-A-250/12: 538 MPa (= 78 ksi) min for 1.0-6.3 mm'
  notes: 'A-basis statistical minimum, 5A vintage. Current AMS-QQ-A-250/12 spec minimum for 0.040-0.125 in sheet
    is 78 ksi LT (see discrepancies). CAUTION (cross-check): MIL-HDBK-5A vintage; current 5J/AMS-QQ-A-250/12 sheet
    minimum is 78 ksi.'
- key: yield_strength
  value: 73000
  unit: psi
  basis: typical
  source_id: gabrian-7075
  citation: 'Gabrian International, ''7075 Aluminum Alloy: Properties'' datasheet, Mechanical Properties table,
    7075-T6/-T651: Yield Strength 503 MPa | 73000 psi.'
  verified_at: https://www.gabrian.com/wp-content/uploads/2018/09/7075-Aluminum-Alloy-Properties.pdf
  cross_check: 'NASA CR-123773 Tabular Abstract: typical Fty (T6, T651) = 73.0 ksi; consistent with MatWeb-style
    typicals as quoted by third parties (503 MPa)'
  notes: Typical/nominal value, no statistical significance.
- key: ultimate_strength
  value: 83000
  unit: psi
  basis: typical
  source_id: gabrian-7075
  citation: 'Gabrian International, ''7075 Aluminum Alloy: Properties'' datasheet, Mechanical Properties table,
    7075-T6/-T651: Tensile Strength 572 MPa | 83000 psi.'
  verified_at: https://www.gabrian.com/wp-content/uploads/2018/09/7075-Aluminum-Alloy-Properties.pdf
  cross_check: 'NASA CR-123773 Tabular Abstract: typical Ftu (T6, T651) = 83.0 ksi; Wikipedia: tensile strength
    572 MPa (83.0 ksi)'
  notes: Typical/nominal value, no statistical significance.
errata: []

File: data/materials/brass-c26000.yaml
id: brass-c26000
name: C26000 Cartridge Brass (70/30)
class: copper-alloy
condition: H02 (half-hard) temper, flat products (sheet/strip), 0.040 in section, typical values at 68°F (20°C).
  Elastic constants and density are temper-independent CDA values.
cost_class: high
cost_rationale: 'USGS MCS 2026 (loaded): COMEX copper averaged a record-high $4.80/lb 2025e (US producer cathode
  $4.90/lb) — ~2.7x aluminum ingot and >10x steel; C26000 is ~70% Cu and brass mill strip prices sit above the copper
  content, clearly above the aluminum/stainless tier but below titanium.'
properties:
- key: density
  value: 0.308
  unit: lb/inch**3
  basis: typical
  source_id: cda-c26000
  citation: 'Copper Development Association, C26000 Alloy datasheet (alloys.copper.org), Physical Properties: density
    0.308 lb/cu in. at 68°F (specific gravity 8.53)'
  verified_at: https://alloys.copper.org/alloy/C26000
  cross_check: 'Wieland Concast C26000 datasheet PDF (concast.com/files/C26000.pdf, ''Physical properties provided
    by CDA''): 0.308 lb/in3 at 68°F / 8.53 gm/cm3 at 20°C; also AZoM article 6341: 0.308 lb/in3 (8.53 g/cm3)'
  notes: Density is temper-independent. MakeItFrom lists a rounded 8.2 g/cm3 — see discrepancies. [unit spelling
    normalized from 'lb/in3']
- key: youngs_modulus
  value: 16000
  unit: ksi
  basis: typical
  source_id: cda-c26000
  citation: 'Copper Development Association, C26000 Alloy datasheet (alloys.copper.org), Mechanical Properties:
    Modulus of Elasticity in Tension 16000 ksi'
  verified_at: https://alloys.copper.org/alloy/C26000
  cross_check: 'Wieland Concast C26000 datasheet PDF (quoting CDA): 16000 ksi (110317 MPa); MakeItFrom H02 C26000
    page: 110 GPa (16 x 10^6 psi)'
  notes: Temper-independent. AZoM lists 117 GPa (16969 ksi), an outlier vs CDA/Concast/MakeItFrom — flagged in discrepancies.
- key: shear_modulus
  value: 6000
  unit: ksi
  basis: typical
  source_id: cda-c26000
  citation: 'Copper Development Association, C26000 Alloy datasheet (alloys.copper.org), Mechanical Properties:
    Modulus of Rigidity 6000 ksi'
  verified_at: https://alloys.copper.org/alloy/C26000
  cross_check: 'Wieland Concast C26000 datasheet PDF (quoting CDA): 6000 ksi (41369 MPa); MakeItFrom H02 C26000
    page: 41 GPa (5.9 x 10^6 psi)'
  notes: CDA calls this 'Modulus of Rigidity'. Temper-independent.
- key: poisson_ratio
  value: 0.34
  unit: '1'
  basis: typical
  source_id: azom-6341
  citation: 'AZoM, ''Cartridge Brass UNS C26000'', Article ID 6341 (azom.com): Poisson''s ratio 0.34'
  verified_at: https://www.azom.com/article.aspx?ArticleID=6341
  cross_check: 'No exact second-source agreement found: MakeItFrom H02 C26000 page lists 0.31; CDA''s published
    E=16000 ksi and G=6000 ksi imply nu = E/(2G)-1 = 0.33'
  notes: 'CDA does not publish Poisson''s ratio directly. Sources disagree (0.31-0.34); shear_modulus is the better-verified
    elastic constant and is also provided. Treat 0.33-0.34 as typical. [unit spelling normalized from ''dimensionless'']
    Cross-check: no exact second source; CDA''s own E/G imply 0.33, MakeItFrom gives 0.31. Treat as the 0.31-0.34
    band.'
- key: yield_strength
  value: 52
  unit: ksi
  basis: typical
  source_id: cda-c26000
  citation: 'Copper Development Association, C26000 Alloy datasheet (alloys.copper.org), Mechanical Properties,
    Flat Products, H02 (1/2 Hard) temper, 0.040 in section: yield strength at 0.5% extension under load, 52 ksi
    Typ'
  verified_at: https://www.makeitfrom.com/material-properties/Half-Hard-H02-C26000-Brass
  cross_check: Copper and Brass Sales (materialsplus.com) C26000 H02 sheet product listings state TS 62 ksi / YS
    52 ksi (confirmed via search results; direct page load returned 403)
  notes: Yield basis is 0.5% extension under load, not 0.2% offset. The CDA page was loaded but its H02 table row
    rendered with the yield cell dropped by the HTML-to-text conversion (remaining cells 62/25/70/65/40/18 match
    TS/El/HRB/HR30T/shear/fatigue only with YS=52); the 52 ksi value was directly seen on MakeItFrom as 360 MPa
    (52 x 10^3 psi). For comparison, ASTM B927/B927M-23 spec MINIMUM for H02 rod under 1/2 in dia is 35 ksi (Wieland
    Concast datasheet) — different product form and basis.
- key: ultimate_strength
  value: 62
  unit: ksi
  basis: typical
  source_id: cda-c26000
  citation: 'Copper Development Association, C26000 Alloy datasheet (alloys.copper.org), Mechanical Properties,
    Flat Products, H02 (1/2 Hard) temper, 0.040 in section: tensile strength 62 ksi Typ'
  verified_at: https://alloys.copper.org/alloy/C26000
  cross_check: 'Copper and Brass Sales (materialsplus.com) C26000 H02 sheet listings: 62 ksi tensile (via search
    results); MakeItFrom H02 page: 420 MPa (61 x 10^3 psi)'
  notes: Typical, not a spec minimum. ASTM B927/B927M-23 spec MINIMUM for H02 rod under 1/2 in dia is 57 ksi (Wieland
    Concast datasheet) — different product form.
- key: coefficient_of_thermal_expansion
  value: 11.1
  unit: 1e-6/degF_interval
  basis: typical
  source_id: cda-c26000
  citation: 'Copper Development Association, C26000 (Cartridge Brass, 70/30) alloy datasheet
    (alloys.copper.org), Thermal Properties: Coefficient of Thermal Expansion 11.1 x 10^-6 per degF
    over 68-572 degF (20-300 degC).'
  verified_at: https://alloys.copper.org/alloy/C26000
  cross_check: 'AZoM ''Cartridge Brass UNS C26000'': 19.9 um/m-degC over 20-300 degC/68-572 degF - the
    same measurement in metric (11.1 x 10^-6/degF x 1.8 = 20.0 x 10^-6/degC, matching 19.9). Brass has
    the highest CTE of this catalogue''s metals.'
  notes: 'Coefficient of thermal expansion averaged over 68-572 degF, as published by the CDA. [unit
    spelling normalized from ''10^-6 per degF''; the degF here is a temperature INTERVAL = 5/9 K exactly,
    purely multiplicative with no 32 deg offset.]'
errata: []

File: data/materials/concrete-normal.yaml
id: concrete-normal
name: Normal-weight concrete, f'c = 4000 psi class
class: concrete
condition: Normal-weight (plain), specified 28-day cylinder compressive strength f'c = 4000 psi, moist-cured per
  standard practice
cost_class: low
cost_rationale: Not a USGS metal commodity; no price source loaded this session (honesty note). Ready-mix normal-weight
  concrete (~$150-200/yd3, ~$0.04-0.05/lb) is the cheapest material in this set per pound — the floor of the relative
  scale.
properties:
- key: density
  value: 145
  unit: lb/ft**3
  basis: typical
  source_id: uofm-civl1101
  citation: 'University of Memphis CIVL 1101/1112 course notes, ''Properties of Concrete'' (Concrete Material Properties
    slides, p. 6/10): reinforced concrete with normal aggregates is about 150 lb/ft3 (pcf); if 5 pcf is allowed
    for steel, plain concrete w = 145 pcf'
  verified_at: http://www.ce.memphis.edu/1112/notes/project_2/beam/CIVL1101_concrete_intro.pdf
  cross_check: Penn State AE thesis design tables (engr.psu.edu/ae/thesis/portfolios/2010/glc111/midterm/lw_conc_properties.pdf)
    lists '145 pcf (normal-weight)' explicitly; loaded and confirmed
  notes: 145 pcf is plain normal-weight concrete; 150 pcf is the standard design value for REINFORCED concrete (ASCE
    7 convention). Pipeline should treat 145 pcf as the plain-material density. WSDOT uses higher agency values
    (see discrepancies). [unit spelling normalized from 'pcf']
- key: compressive_strength
  value: 4000
  unit: psi
  basis: spec_minimum
  source_id: uofm-civl1101
  citation: 'f''c = specified 28-day cylinder compressive strength per ACI 318 class designation (ACI 318 is paywalled;
    not fetched). University of Memphis CIVL 1101/1112 notes p. 5/10: ''Most structural concrete have f''c values
    in the 3,000 to 5,000 psi range''; compressive strength defined as measured maximum resistance at age 28 days'
  verified_at: http://www.ce.memphis.edu/1112/notes/project_2/beam/CIVL1101_concrete_intro.pdf
  cross_check: 'ConcreteNetwork ''What is Concrete PSI?'' (concretenetwork.com/concrete/compressive-strength-psi.html):
    cylinders tested 28 days after casting; 3000-4000 psi typical for slabs/driveways, 4000 psi mixes discussed;
    loaded and confirmed'
  notes: This is the class-defining specified strength, not a measured typical. ACI 318 requires the actual mix
    to be proportioned so average strength exceeds f'c; individual test acceptance criteria are in ACI 318 Ch. 26.
- key: youngs_modulus
  value: 3605000
  unit: psi
  basis: typical
  source_id: aci-318-formula
  citation: ACI 318 elastic modulus formula for normal-weight concrete, Ec = 57,000*sqrt(f'c) psi (ACI 318-08 Sec.
    8.5.1; ACI 318-19 Eq. 19.2.2.1.b), as quoted with worked example by CivilEngPro, 'Modulus of Elasticity of Concrete';
    ACI 318 itself is paywalled and was not fetched
  verified_at: https://civilengpro.com/modulus-of-elasticity-of-concrete/
  cross_check: U. of Memphis CIVL 1101 notes p. 6/10 derive E = 57,000*sqrt(f'c) from E = 33*w^1.5*sqrt(f'c) at
    w = 145 pcf (ce.memphis.edu PDF, loaded); Penn State table (engr.psu.edu PDF, loaded) gives Ec = 3644 ksi at
    f'c = 4000 psi using the full ACI 33*wc^1.5*sqrt(f'c) formula at 145 pcf, within ~1% of 3605 ksi
  notes: 'Computed from the ACI 318 formula Ec = 57,000*sqrt(f''c) with f''c = 4000 psi: exact arithmetic gives
    3,604,997 psi, conventionally rounded to 3,605,000 psi (3,605 ksi, ~3.6 Msi). This is a code estimate of the
    secant modulus, not a specified minimum; measured values vary with aggregate stiffness.'
- key: poisson_ratio
  value: 0.2
  unit: '1'
  basis: typical
  source_id: gilson-c469
  citation: 'Gilson Company blog, ''Modulus of Elasticity & Poisson''s Ratio of Concrete: Beyond Compressive Strength''
    (re ASTM C469 testing): ''typical ranges of Poisson''s ratio values for concrete are 0.15 to 0.20 for normal
    weight concrete'''
  verified_at: https://www.globalgilson.com/blog/modulus-of-elasticity-poissons-ratio-of-concrete-beyond-compressive-strength
  cross_check: 'CivilEngPro modulus-of-elasticity page (civilengpro.com, loaded): ''for concrete under small stresses,
    Poisson''s ratio ranges approximately 0.15 to 0.20'''
  notes: Published as a typical RANGE 0.15-0.20 for normal-weight concrete; 0.20 recorded here as the commonly assumed
    design value (e.g., AASHTO LRFD uses 0.2). Use the range, not a hard single value, in educational display. [unit
    spelling normalized from 'dimensionless'] Conventional design value from the published 0.15-0.20 range; display
    as a range.
errata: []

File: data/materials/iron-gray-class30.yaml
id: iron-gray-class30
name: Gray Cast Iron, ASTM A48 Class 30
class: cast-iron
condition: As-cast, classified by separately cast test bars per ASTM A48/A48M (Class 30 = 30 ksi min tensile)
cost_class: low
cost_rationale: 'Gray iron castings are the lowest-cost ferrous engineering product; USGS MCS 2026 (loaded): iron
  is ''the least expensive and most widely used metal''.'
properties:
- key: ultimate_strength
  value: 30
  unit: ksi
  basis: spec_minimum
  source_id: astm-a48
  citation: 'ASTM A48/A48M, Standard Specification for Gray Iron Castings, Class 30: specified minimum tensile strength
    30 ksi [207 MPa] (paywalled; number verified via foundry datasheets quoting the spec)'
  verified_at: https://www.pentictonfoundry.com/news/gray-iron-astm-a48-class-30/
  cross_check: 'iron-foundry.com ASTM A48 Class 30 page: ''min. tensile strength 207 MPa'' (https://www.iron-foundry.com/astm-a48-class-30.html);
    also castingsr.com guide: 207 MPa (30,000 psi)'
  notes: Class number equals the spec minimum tensile strength in ksi. Gray cast iron is brittle with a strongly
    nonlinear stress-strain curve and exhibits NO meaningful yield point, so yield_strength is intentionally omitted
    (castingsr.com guide explicitly notes no distinct yield behavior is specified for this material).
- key: compressive_strength
  value: 109
  unit: ksi
  basis: typical
  source_id: penticton-a48-c30
  citation: 'Penticton Foundry, Gray Iron ASTM A48 Class 30 Data Sheet: compressive strength 109 ksi (752 MPa)'
  verified_at: https://www.pentictonfoundry.com/news/gray-iron-astm-a48-class-30/
  cross_check: 'tubingchina.com ''Mechanical Properties of Gray Cast Iron'' class table (reproducing the classic
    ASTM-class typical-property table, cf. Shigley Table A-24): Class 30 compressive strength 109 kpsi (https://tubingchina.com/Mechanical-Properties-of-Gray-Cast-Iron.htm)'
  notes: Typical, not a spec minimum (ASTM A48 specifies tensile only). About 3.6x the tensile class minimum, characteristic
    of gray iron.
- key: youngs_modulus
  value: 13
  unit: Msi
  basis: typical
  source_id: asm-desk-ed-1998
  citation: 'Davis, J.R. (ed.), Metals Handbook Desk Edition, ASM International, 1998, as quoted by AmesWeb ''Young''s
    Modulus of Cast Iron'': ASTM A48 Class 30 = 13.0-16.4 x 10^6 psi (90-113 GPa), secant modulus in tension'
  verified_at: https://amesweb.info/Materials/Youngs-Modulus-of-Iron.aspx
  cross_check: 'tubingchina.com gray cast iron class table: Class 30 modulus of elasticity (tension) 13.0-16.4 Mpsi;
    castingsr.com A48 Class 30 guide: 90-113 GPa (13-16.5 x 10^6 psi)'
  notes: 'RANGE: published as 13.0-16.4 x 10^6 psi; value recorded is the lower bound of the range, upper bound
    16.4. Gray iron does not obey Hooke''s law; this is the SECANT modulus, defined as the slope from the origin
    to 25% of tensile strength on the stress-strain curve. Store as a range, not a point value. [unit spelling normalized
    from ''10^6 psi''] LOWER BOUND of the 13.0-16.4 Msi secant range (ASM Metals Handbook Desk Ed. 1998); gray iron
    has no single linear E — never present as a point value without this caveat.'
- key: poisson_ratio
  value: 0.26
  unit: '1'
  basis: typical
  source_id: asm-via-amesweb
  citation: 'AmesWeb ''Poisson''s Ratio of Cast Iron'' (citing Callister 2007 and Davis, ASM Metals Handbook Desk
    Edition 1998): gray irons ~0.26 (grades G1800/G3000/G4000 all listed 0.26)'
  verified_at: https://amesweb.info/Materials/Poissons_Ratio_of_Iron.aspx
  cross_check: 'Sonelastic ferrous-metals property table (sourced from ASM Handbooks Vol. 1 & 2): gray iron grades
    G1800 and G4000 Poisson''s ratio 0.26 (https://www.sonelastic.com/en/fundamentals/tables-of-materials-properties/ferrous-metals.html)'
  notes: Generic gray-iron value, not class-30-specific; castingsr.com quotes 0.26-0.28 for Class 30. Given the
    nonlinear elasticity, treat as nominal. [unit spelling normalized from 'dimensionless']
- key: density
  value: 0.258
  unit: lb/inch**3
  basis: typical
  source_id: penticton-a48-c30
  citation: 'Penticton Foundry, Gray Iron ASTM A48 Class 30 Data Sheet: density 0.258 lb/in3 (7.15 g/cm3)'
  verified_at: https://www.pentictonfoundry.com/news/gray-iron-astm-a48-class-30/
  cross_check: 'castingsr.com A48 Class 30 guide: density 7.10-7.25 g/cm3, which brackets 7.15 g/cm3 (= 0.258 lb/in3)
    (https://castingsr.com/technical-knowledge-of-astm-a48-class-30-a-complete-guide/)'
  notes: Gray iron density varies slightly with graphite content/section size; 0.258 lb/in3 is the commonly published
    class 30 nominal. [unit spelling normalized from 'lb/in3']
- key: coefficient_of_thermal_expansion
  value: 10.5
  unit: 1e-6/K
  basis: typical
  source_id: asm-desk-ed
  citation: 'AmesWeb ''Thermal Expansion Coefficient of Iron and Cast Iron'' table (citing Davis, J.R.,
    Metals Handbook Desk Edition, ASM International, 1998), Gray cast iron row: 10.5 x 10^-6/degC
    (5.8 x 10^-6/degF) over 0-100 degC (32-212 degF).'
  verified_at: https://amesweb.info/Materials/Thermal_Expansion_Coefficient_of_Cast_Iron.aspx
  cross_check: 'Penticton Foundry ''Gray Iron ASTM A48 Class 30 Data Sheet'' gives 5.8 (10.5) x 10^-6
    per degF (per degC), average between 68-212 degF - grade-specific foundry sheet matching the ASM
    value exactly. MakeItFrom ASTM Grade 30 grey iron: 11 um/m-K (no range).'
  notes: 'Mean coefficient of linear thermal expansion, 0-100 degC. Gray iron is the low end of the
    cast-iron/steel band (~10.5-11), slightly below plain-carbon steel. [unit spelling normalized from
    ''10^-6/degC''; a linear CTE per degC equals the same value per K, since both are interval degrees.]'
errata: []

File: data/materials/nylon-66.yaml
id: nylon-66
name: Nylon 6/6 (PA66), unfilled
class: polymer
condition: Unfilled injection-molding resin (Celanese/DuPont Zytel 101L NC010), dry as molded (DAM), 23 C. Conditioned
  (50% RH) values noted per property — PA66 is strongly moisture-sensitive.
cost_class: medium
cost_rationale: 'Not a USGS commodity; no price source loaded this session (honesty note). Handbook/market knowledge:
  unfilled PA66 resin historically ~$1.30-2.50/lb — per-pound comparable to aluminum ingot (medium), though cheap
  per part by volume given 1.14 g/cc density.'
properties:
- key: density
  value: 1140
  unit: kg/m**3
  basis: typical
  source_id: celanese-zytel-101l
  citation: Celanese, Zytel 101L NC010 Nylon Resin Product Data Sheet, rev. 2023-04-04, 'Other properties' table,
    Density, ISO 1183, dry
  verified_at: https://quickparts.com/wp-content/uploads/2023/04/zytel%C2%AE-101l-nc010-gb.pdf
  cross_check: 'DuPont Zytel 101L NC010 TDS rev. 2018-03-27 (plastore.it mirror): 1140 kg/m3 (ISO 1183, dry); Ensinger
    TECAMID 66 natural US datasheet: 1.14 g/cm3'
  notes: Dry value. TDS also lists density of melt 970 kg/m3. Specific gravity equivalent 1.14.
- key: youngs_modulus
  value: 3100
  unit: MPa
  basis: typical
  source_id: celanese-zytel-101l
  citation: Celanese, Zytel 101L NC010 Nylon Resin Product Data Sheet, rev. 2023-04-04, 'Typical mechanical properties'
    table, Tensile Modulus, ISO 527-1/-2, dry/cond = 3100/1400 MPa
  verified_at: https://quickparts.com/wp-content/uploads/2023/04/zytel%C2%AE-101l-nc010-gb.pdf
  cross_check: 'DuPont Zytel 101L NC010 TDS rev. 2018-03-27 (plastore.it mirror): 3100/1400 MPa, ISO 527-1/-2'
  notes: 'MOISTURE SENSITIVITY: drops from 3100 MPa dry-as-molded to 1400 MPa conditioned at 50% RH (more than half).
    Extruded stock shapes test higher (Ertalon 66 SA: 3550 MPa dry, ISO 527); Ensinger US ASTM D638 figure is 350,000
    psi.'
- key: poisson_ratio
  value: 0.37
  unit: '1'
  basis: typical
  source_id: celanese-zytel-101l
  citation: Celanese, Zytel 101L NC010 Nylon Resin Product Data Sheet, rev. 2023-04-04, Poisson's ratio, dry/cond
    = 0.37/0.43 (DuPont 2018 edition lists test standard ISO 527-1/-2)
  verified_at: https://quickparts.com/wp-content/uploads/2023/04/zytel%C2%AE-101l-nc010-gb.pdf
  cross_check: 'DuPont Zytel 101L NC010 TDS rev. 2018-03-27 (plastore.it mirror): 0.37/0.43, ISO 527-1/-2'
  notes: 0.37 dry as molded; rises to 0.43 conditioned at 50% RH. Generic literature values of ~0.39-0.41 for PA66
    usually refer to partially conditioned material. [unit spelling normalized from '-']
- key: yield_strength
  value: 82
  unit: MPa
  basis: typical
  source_id: celanese-zytel-101l
  citation: Celanese, Zytel 101L NC010 Nylon Resin Product Data Sheet, rev. 2023-04-04, Yield stress at 50 mm/min,
    ISO 527-1/-2, dry/cond = 82/55 MPa
  verified_at: https://quickparts.com/wp-content/uploads/2023/04/zytel%C2%AE-101l-nc010-gb.pdf
  cross_check: 'DuPont Zytel 101L NC010 TDS rev. 2018-03-27 (plastore.it mirror): 82/55 MPa; Ensinger TECAMID 66
    natural (extruded, ASTM D638): tensile strength at yield 12,000 psi at 73 F'
  notes: 'Tensile yield stress (yield strain 4.5% dry). MOISTURE SENSITIVITY: 82 MPa dry-as-molded falls to 55 MPa
    conditioned at 50% RH. BASF Ultramid A3K (search excerpt, not directly loaded) lists 85/50 MPa — small grade-to-grade
    variation.'
- key: ultimate_strength
  value: 12300
  unit: psi
  basis: typical
  source_id: ensinger-tecamid-66
  citation: Ensinger TECAMID 66 natural (PA66 extruded stock shapes), US product datasheet, Tensile strength at
    break, ASTM D638, 73 F
  verified_at: https://www.ensingerplastics.com/en-us/shapes/products/pa66-tecamid-66-natural
  cross_check: 'Quadrant Ertalon 66 SA TDS (theplasticshop.co.uk): tensile strength 93 MPa dry, ISO 527-1/-2 (extruded
    rod); both are extruded-shape, dry-material figures'
  notes: Molding-resin TDS (Zytel 101L) reports no break stress dry-as-molded — material is ductile (strain at break
    45%), so yield stress (82 MPa) is the maximum engineering stress and the practical 'tensile strength' for molded
    DAM parts. This 12,300 psi break value is from extruded stock shape, dry; conditioned strength is substantially
    lower.
errata: []
