Repository: JD-Jones-ASES/Mechanic

# Mechanic — Engineering Reference Portal

**Live site: https://jd-jones-ases.github.io/Mechanic/**
A browsable, citation-backed database of mechanical and physical THINGS — gears, beams, shafts,
springs, belts, pressure vessels, linkages — for engineering undergraduates. Every THING ships
its governing equations **with machine-verified derivations**, an interactive simulation,
material selection with visible provenance, and a how-it-fails note. The
[catalog](https://jd-jones-ases.github.io/Mechanic/things/) currently holds 23 THINGs spanning
statics, mechanics of materials, and machine design, plus a

File: data/materials/ss-304.yaml
id: ss-304
name: 304 stainless steel
class: stainless
condition: Annealed (ASTM A240 Condition A, sheet/strip/plate); physical properties at room temperature
cost_class: medium
cost_rationale: Carbon-steel base (USGS low anchor, loaded) plus ~18% Cr / 8% Ni surcharge puts 304 sheet at roughly
  3-4x carbon steel, comparable per-pound to aluminum semi-products. USGS MCS 2026 publishes no stainless unit price;
  relative placement is knowledge-based on the verified steel and nickel-bearing-alloy spreads.
properties:
- key: yield_strength
  value: 30
  unit: ksi
  basis: spec_minimum
  source_id: astm-a240
  citation: ASTM A240/A240M, Type 304 (UNS S30400), specified minimum 0.2% offset yield strength, annealed; spec
    is paywalled so value verified via Penn Stainless 'Stainless Steel Plate 304/304L ASTM A240' product page quoting
    the A240 minimums ('minimum yield strength at 0.2% of 30 ksi')
  verified_at: https://www.pennstainless.com/stainless-steel-plate-304-304l-astm-a240/
  cross_check: 'Genn-Hann Stainless ASTM A240 explainer (https://www.ghinox.com/astm-a240/): ''Type 304: ... yield
    strength of 205 MPa (30 ksi)'''
  notes: 'ASTM spec itself not accessed (paywalled); number confirmed on two independent supplier pages quoting
    the spec. Typical annealed yield is much higher (AK Steel datasheet lists 42 ksi typical for 304). Note: dual-certified
    304/304L products are often listed against the 304L minimum of 25 ksi.'
- key: ultimate_strength
  value: 75
  unit: ksi
  basis: spec_minimum
  source_id: astm-a240
  citation: ASTM A240/A240M, Type 304 (UNS S30400), specified minimum tensile strength, annealed; verified via Penn
    Stainless 'Stainless Steel Plate 304/304L ASTM A240' product page quoting the A240 minimums ('minimum tensile
    strength of 75 ksi')
  verified_at: https://www.pennstainless.com/stainless-steel-plate-304-304l-astm-a240/
  cross_check: 'Genn-Hann Stainless ASTM A240 explainer (https://www.ghinox.com/astm-a240/): ''Type 304: minimum
    tensile strength of 515 MPa (75 ksi)'''
  notes: ASTM spec itself not accessed (paywalled). Typical annealed UTS is higher (AK Steel lists 90 ksi typical).
    Rolled Alloys' dual-cert 304/304L datasheet lists 70 ksi, which is the Type 304L minimum - see discrepancies.
- key: density
  value: 0.285
  unit: lb/inch**3
  basis: typical
  source_id: rolled-alloys-304
  citation: 'Rolled Alloys, ''304/304L Data Sheet'' (rev. 08/23), Physical Properties table: ''Density 0.285 lb/in3'''
  verified_at: https://www.rolledalloys.com/wp-content/uploads/304-304L_Datasheet_rolled-alloys_USA.pdf
  cross_check: Penn Stainless 304/304L ASTM A240 plate page lists '0.285 lbm/in3 at 68 F'
  notes: AK Steel datasheet rounds to 0.29 lb/in3 (8.03 g/cm3); kmac-distribution (ASM-style AISI Type 304 data)
    lists 0.289 lb/in3. 0.285 lb/in3 corresponds to ~7.9 g/cm3 figure widely used for 304. [unit spelling normalized
    from 'lb/in3']
- key: youngs_modulus
  value: 28
  unit: Msi
  basis: typical
  source_id: ak-steel-304
  citation: 'AK Steel Corporation, ''304/304L Stainless Steel Product Data Sheet'', doc. 304/304L-S-8-01-07 (7/07),
    Physical Properties: ''Modulus of Elasticity, ksi (MPa): 28.0 x 10^3 (193 x 10^3) in tension'''
  verified_at: https://www.spacematdb.com/spacemat/manudatasheets/304_304L_Data_Sheet.pdf
  cross_check: Penn Stainless 304/304L ASTM A240 plate page lists Modulus of Elasticity '28 psi x 10^6'
  notes: Equivalent to 28.0 x 10^6 psi (193 GPa), tension, room temperature. Rolled Alloys datasheet lists 29 x
    10^6 psi at 68 F; kmac (ASM-style) gives 28000-29000 ksi range - see discrepancies. PDF verified via spacematdb.com
    mirror of the AK Steel datasheet. [unit spelling normalized from 'x 10^3 ksi']
- key: poisson_ratio
  value: 0.29
  unit: '1'
  basis: typical
  source_id: kmac-304
  citation: 'K-mac Distribution, ''304 Stainless Material Technical Data Sheet'' (AISI Type 304, ASM-style typical
    property listing): Poisson''s Ratio 0.29'
  verified_at: https://kmac-distribution.com/technical/304-stainless.htm
  cross_check: Rolled Alloys 304/304L Data Sheet (rev. 08/23) lists 'Poisson Ratio 0.3' (consistent at one significant
    figure)
  notes: Third-party page republishing the widely quoted ASM/AISI Type 304 typical dataset (consistent with MatWeb-quoted
    values; MatWeb itself NOT accessed per policy). AZoM gives a generic 0.265-0.275 range for S30400 - see discrepancies.
    0.29 is the most commonly cited typical value for annealed 304. [unit spelling normalized from '(dimensionless)']
- key: shear_modulus
  value: 11.2
  unit: Msi
  basis: typical
  source_id: ak-steel-304
  citation: 'AK Steel Corporation, ''304/304L Stainless Steel Product Data Sheet'', doc. 304/304L-S-8-01-07 (7/07),
    Physical Properties: ''Modulus of Elasticity, ksi (MPa): ... 11.2 x 10^3 (78 x 10^3) in torsion'''
  verified_at: https://www.spacematdb.com/spacemat/manudatasheets/304_304L_Data_Sheet.pdf
  cross_check: AZoM S30400 property page gives shear modulus 74-81 GPa (10.7-11.7 x 10^6 psi), bracketing 78 GPa;
    kmac-distribution lists 12500 ksi (disagrees - see discrepancies)
  notes: Published by AK Steel as modulus of elasticity 'in torsion'. Supplementary to Poisson's ratio; sources
    disagree (11.2 vs 12.5 x 10^3 ksi), flagged in discrepancies. [unit spelling normalized from 'x 10^3 ksi']
errata: []

File: data/materials/wood-douglas-fir.yaml
id: wood-douglas-fir
name: Douglas-fir (coast)
class: wood
condition: Clear, straight-grained small specimens at 12% moisture content; "Coast" Douglas-fir = grown in Oregon/Washington
  west of the Cascade Mountains summit (Wood Handbook Table 5-3 footnote e). Average values from species sampling
  — typical, not design minima.
cost_class: low
cost_rationale: Not a USGS commodity; no price source loaded this session (honesty note). Commodity softwood framing
  lumber (~$400-600/MBF in recent years, i.e. cents per pound) is among the cheapest structural materials per unit
  strength.
properties:
- key: density
  value: 0.48
  unit: g/cm**3
  basis: typical
  source_id: wood-handbook-fpl-gtr-282
  citation: 'USDA Forest Products Laboratory, Wood Handbook: Wood as an Engineering Material, FPL-GTR-282, Chapter
    5 (Senalik & Farber), Table 5-3b, p. 5-12, Douglas-fir Coast, 12% MC'
  verified_at: https://www.fpl.fs.usda.gov/documnts/fplgtr/fplgtr282/chapter_05_fpl_gtr282.pdf
  cross_check: 'FPL-GTR-190 (2010 ed.), Chapter 5, Table 5-3b, p. 5-12: 0.48 (identical); also 0.48 in metric Table
    5-3a of both editions. https://www.fpl.fs.usda.gov/documnts/fplgtr/fplgtr190/chapter_05.pdf'
  notes: 'Reported as SPECIFIC GRAVITY, not density (pipeline must convert: footnote b states SG is based on ovendry
    weight and volume at the tabulated moisture condition, i.e. volume at 12% MC for this row). Approximate density
    at 12% MC is ~32-34 lb/ft3 but that number is not published in this table, so only SG is recorded. [unit spelling
    normalized from ''dimensionless (specific gravity)''] Published as SPECIFIC GRAVITY 0.48 (ovendry mass / volume
    at 12% MC), recorded here as the g/cm^3 equivalent; air-dry density including moisture mass is ~10% higher.
    Wood is orthotropic.'
- key: youngs_modulus
  value: 1.95
  unit: Msi
  basis: typical
  source_id: wood-handbook-fpl-gtr-282
  citation: USDA FPL Wood Handbook FPL-GTR-282, Chapter 5, Table 5-3b (Static bending, Modulus of elasticity), p.
    5-12, Douglas-fir Coast, 12% MC
  verified_at: https://www.fpl.fs.usda.gov/documnts/fplgtr/fplgtr282/chapter_05_fpl_gtr282.pdf
  cross_check: 'FPL-GTR-190 Table 5-3b, p. 5-12: 1.95 x10^6 lbf/in2 (identical); metric Table 5-3a in GTR-282 gives
    13,400 MPa for the same row. https://www.fpl.fs.usda.gov/documnts/fplgtr/fplgtr190/chapter_05.pdf'
  notes: 'E_L (longitudinal) from static bending: footnote c — measured on a simply supported, center-loaded beam,
    span-to-depth ratio 14/1; as tabulated it INCLUDES shear-deflection effect and may be increased ~10% to correct
    (i.e. ~2.15 x10^6 psi shear-free). Educational consumers comparing to axial E_L should note this. [unit spelling
    normalized from ''x10^6 lbf/in2'']'
- key: poisson_ratio
  value: 0.292
  unit: '1'
  basis: typical
  source_id: wood-handbook-fpl-gtr-282
  citation: USDA FPL Wood Handbook FPL-GTR-282, Chapter 5, Table 5-2 (Poisson's ratios for various species at approximately
    12% moisture content), p. 5-3, Douglas-fir, mu_LR
  verified_at: https://www.fpl.fs.usda.gov/documnts/fplgtr/fplgtr282/chapter_05_fpl_gtr282.pdf
  cross_check: 'FPL-GTR-190 Table 5-2, p. 5-3: mu_LR = 0.292 (identical). https://www.fpl.fs.usda.gov/documnts/fplgtr/fplgtr190/chapter_05.pdf'
  notes: 'Wood is orthotropic — six Poisson''s ratios. Value given is mu_LR; full Douglas-fir set in Table 5-2:
    mu_LR 0.292, mu_LT 0.449, mu_RT 0.390, mu_TR 0.374, mu_RL 0.036, mu_TL 0.029. Table 5-2 lists ''Douglas-fir''
    at species level, NOT subdivided coast/interior. Shear-modulus ratios in Table 5-1: G_LR/E_L = 0.064, G_LT/E_L
    = 0.078, G_RT/E_L = 0.007. [unit spelling normalized from ''dimensionless'']'
- key: modulus_of_rupture
  value: 12400
  unit: psi
  basis: typical
  source_id: wood-handbook-fpl-gtr-282
  citation: USDA FPL Wood Handbook FPL-GTR-282, Chapter 5, Table 5-3b (Static bending, Modulus of rupture), p. 5-12,
    Douglas-fir Coast, 12% MC
  verified_at: https://www.fpl.fs.usda.gov/documnts/fplgtr/fplgtr282/chapter_05_fpl_gtr282.pdf
  cross_check: 'FPL-GTR-190 Table 5-3b, p. 5-12: 12,400 lbf/in2 (identical); metric Table 5-3a in GTR-282 gives
    85,000 kPa for the same row. https://www.fpl.fs.usda.gov/documnts/fplgtr/fplgtr190/chapter_05.pdf'
  notes: Average MOR of small clear specimens — NOT a design value; visually/mechanically graded lumber design values
    (e.g. NDS Fb) are far lower. Handbook notes MOR is not a true stress (flexure formula valid only to elastic
    limit). [unit spelling normalized from 'lbf/in2']
- key: compressive_strength
  value: 7230
  unit: psi
  basis: typical
  source_id: wood-handbook-fpl-gtr-282
  citation: USDA FPL Wood Handbook FPL-GTR-282, Chapter 5, Table 5-3b (Compression parallel to grain), p. 5-12,
    Douglas-fir Coast, 12% MC
  verified_at: https://www.fpl.fs.usda.gov/documnts/fplgtr/fplgtr282/chapter_05_fpl_gtr282.pdf
  cross_check: 'FPL-GTR-190 Table 5-3b, p. 5-12: 7,230 lbf/in2 (identical); metric Table 5-3a in GTR-282 gives 49,900
    kPa. https://www.fpl.fs.usda.gov/documnts/fplgtr/fplgtr190/chapter_05.pdf'
  notes: Maximum crushing strength parallel to grain (footnote a). Included as a bonus beyond the requested wood
    property set since it is a primary wood strength property. Compression perpendicular to grain (fiber stress
    at proportional limit) for the same row is 800 lbf/in2. [unit spelling normalized from 'lbf/in2']
errata: []
