Repository: JD-Jones-ASES/Mechanic

# Mechanic — Engineering Reference Portal

**Live site: https://jd-jones-ases.github.io/Mechanic/**
A browsable, citation-backed database of mechanical and physical THINGS — gears, beams, shafts,
springs, belts, pressure vessels, linkages — for engineering undergraduates. Every THING ships
its governing equations **with machine-verified derivations**, an interactive simulation,
material selection with visible provenance, and a how-it-fails note. The
[catalog](https://jd-jones-ases.github.io/Mechanic/things/) currently holds 23 THINGs spanning
statics, mechanics of materials, and machine design, plus a
[chaining demo](https://jd-jones-ases.github.io/Mechanic/chain-demo/) that wires a gearbox into a
shaft through type-checked port bindings.

Pure static site (GitHub Pages). No server, no accounts, no analytics. All math is verified and
compiled at build time by SymPy; the browser only evaluates generated, pre-proven functions.

> **Educational material — not for design use.** This site is AI-authored end to end under
> owner-designed verification systems; no human reviews the content. The live
> [verification page](https://jd-jones-ases.github.io/Mechanic/verification/) states exactly
> what the build proves and what rests on citation.

## If you're here as a student

Each THING page gives you knobs over the real governing relations — not canned animations:

- **Configurations run the same physics in different directions.** *Analyze* a spring, or name
  the rate you want and let the same relations find the coils to wind. Stress a cylinder, or
  name the safety factor and get the wall that achieves it.
- **Materials are a cross-cutting axis.** Swap A36 steel for Ti-6Al-4V and watch which numbers
  move and which refuse to — stiffness, strength, and density are independent levers, and the
  split between them is most of machine design.
- **The widget refuses to lie.** Push past a model's envelope — coil-bind a spring, overspeed a
  belt, ask a tube to enclose more area than its perimeter allows — and you get a cited
  refusal banner instead of confident nonsense. The boundaries of a model are part of the
  model.
- **Every formula carries its pedigree:** assumptions, validity limits, a step-by-step
  derivation, and a citation into the standard references (Shigley, Gere, Timoshenko…). The
  *how it fails* notes tell you what the tidy formula leaves out.

## If you're here for the AI experiment

This repository is also a live answer to a question: *what does it take for AI-authored
technical content to be trustworthy without a human reviewer?* The owner designed the
verification systems; the AI authors everything under them ([ADR-0007](docs/decisions/)):

- **Dimensional analysis as a type system.** Every variable carries an SI dimension 7-vector
  *and* a quantity kind (angle, ratio, and Poisson's ν are all dimensionless — dimension alone
  is not enough). Builds fail on inhomogeneous relations.
- **No blind solving.** Authors supply closed-form solutions; SymPy *verifies* them against the
  declared relations (symbolic tiers + 50-digit numeric sampling), checks degree-of-freedom
  arithmetic on the solution manifold, and proves every displayed derivation step. Multi-branch
  solutions (a four-bar's two circuits) are each verified independently. Where no closed form
  exists at all (the eccentric column's secant equation), the build certifies an authored
  *bracket* instead — a proven sign change containing exactly one root — and checks the
  browser's live root-finder against 60-digit bisection on every build.
- **A declared audit surface.** Steps where physics *enters* (modeling steps) are labeled as
  such on every page; each gets an independent first-principles cross-check in
  [`pipeline/tests/`](pipeline/tests/) — beam rows re-derived by integrating the ODE, the
  capstan equation re-integrated by `dsolve`, Mohr's circle re-derived from eigenvalues.
- **Honest provenance, recorded.** Every source citation carries a `verification` record of
  *how* it was pinned (and says so plainly when something was not consulted directly). Material
  property values keep their published value, unit, source, and basis.
- **Gates, then adversarial review.** KaTeX renderability, display-unit resolution, and
  JS-vs-SymPy parity are build gates; each batch of THINGs then passes a multi-agent
  adversarial review (physics, provenance, factory discipline) before merge — the review
  reports and their fixes are visible in the PR history.

Corrections welcome: if you find an error, open an issue — fixes land through a dated errata
path, never silent edits.

## Develop

```sh

# prerequisites: Node 24.x, pnpm, uv (Python)
cd pipeline && uv sync && uv run pytest          # math layer: compile/verify/emit + tests
cd ../site && pnpm install
pnpm build                                       # runs the Python pipeline, then astro build + pagefind
pnpm preview                                     # serve the built site locally

File: data/materials/steel-1045.yaml
id: steel-1045
name: AISI 1045 medium-carbon steel
class: steel
condition: Normalized bar (normalised per AS 1442 grade 1045, AISI 1045 equivalent; typical normalizing 840-920
  C per supplier datasheets). ALL VALUES TYPICAL, not spec minimums — weakest-citation row. Elastic/physical properties
  are condition-independent typicals.
cost_class: low
cost_rationale: Plain medium-carbon bar steel; small grade premium over A36 but same commodity-carbon-steel price
  class (USGS MCS 2026 iron/steel anchor, loaded).
properties:
- key: density
  value: 7.87
  unit: g/cm**3
  basis: typical
  source_id: azom-6130
  citation: 'AZoM, ''AISI 1045 Medium Carbon Steel'', Article ID 6130, Physical Properties table: 7.87 g/cc (0.284
    lb/in3)'
  verified_at: https://www.azom.com/article.aspx?ArticleID=6130
  cross_check: 'MW Components (Elgin) ''Carbon Steel Grade 1045 Fact Sheet'' PDF: identical English value 0.284
    lb/in3 (metric printed as 7.85 g/cc); Amardeep Steel blog: 7.86 g/cm3'
  notes: Condition-independent typical. Metric value varies 7.85-7.87 g/cc across sources while the English 0.284
    lb/in3 is identical; recorded as published by AZoM. AZoM table content is consistent with values third parties
    attribute to MatWeb (MatWeb itself not accessed). [unit spelling normalized from 'g/cc']
- key: youngs_modulus
  value: 200
  unit: GPa
  basis: typical
  source_id: azom-6130
  citation: 'AZoM, ''AISI 1045 Medium Carbon Steel'', Article ID 6130, Mechanical Properties table: Modulus of Elasticity
    200 GPa (29000 ksi)'
  verified_at: https://www.azom.com/article.aspx?ArticleID=6130
  cross_check: 'Leoscor Alloys, ''AISI 1045 Carbon Steel Round Bar Specifications'' PDF, physical properties table:
    Modulus of Elasticity 29x10^6 psi (= 29,000 ksi, exact match in English units)'
  notes: Condition-independent typical. MW Components/Elgin sheet gives 206 GPa (29,900 ksi) and Amardeep Steel
    209,000 MPa - normal source spread for plain carbon steel; 200 GPa / 29 Msi is the standard handbook typical.
    See discrepancies.
- key: poisson_ratio
  value: 0.29
  unit: '1'
  basis: typical
  source_id: azom-6130
  citation: 'AZoM, ''AISI 1045 Medium Carbon Steel'', Article ID 6130, Mechanical Properties table: Poisson''s Ratio
    0.290'
  verified_at: https://www.azom.com/article.aspx?ArticleID=6130
  cross_check: 'MW Components (Elgin) ''Carbon Steel Grade 1045 Fact Sheet'' PDF: Poissons Ratio 0.29, annotated
    ''Typical for steel'''
  notes: Published as 0.290 by AZoM. One outlier source (Amardeep Steel blog) gives 0.269; not used. Condition-independent.
    [unit spelling normalized from 'dimensionless']
- key: shear_modulus
  value: 80
  unit: GPa
  basis: typical
  source_id: azom-6130
  citation: 'AZoM, ''AISI 1045 Medium Carbon Steel'', Article ID 6130, Mechanical Properties table: Shear Modulus
    80 GPa (11600 ksi)'
  verified_at: https://www.azom.com/article.aspx?ArticleID=6130
  cross_check: 'MW Components (Elgin) ''Carbon Steel Grade 1045 Fact Sheet'' PDF: Shear Modulus 80.0 GPa (11600
    ksi), annotated ''Estimated from elastic'''
  notes: Supplementary to Poisson's ratio. Self-consistent with E=200 GPa and nu=0.29 within rounding (E/2(1+nu)
    = 77.5 GPa).
- key: yield_strength
  value: 410
  unit: MPa
  basis: typical
  source_id: interlloy-1045
  citation: 'Interlloy Pty Ltd, ''1045 Medium Tensile Carbon Steel Bar'' datasheet, ''Typical Mechanical Properties
    - Normalised Condition'' table (grade per AS 1442-1992 1045): Yield Strength 410 MPa, Elongation in 50mm 22%,
    Impact Izod 54 J, Hardness 187 HB / Rc 10'
  verified_at: https://www.interlloy.com.au/our-products/carbon-steels/1045-medium-tensile-carbon-steel-bar/
  cross_check: 'Sciencing.com, ''Properties of 1045 Steel'': normalized condition yield strength 410 MPa, with matching
    elongation 22%, Izod 54, 187 HB (independent reproduction of the same dataset)'
  notes: TYPICAL value for normalized condition, explicitly NOT a guaranteed/spec minimum (Interlloy supplies 1045
    to chemistry only). For contrast, ASTM A29-family hot-rolled 1045 estimated minimum yield is 45,000 psi (SAE
    J1397, verified in Pivot Point reproduction).
- key: ultimate_strength
  value: 640
  unit: MPa
  basis: typical
  source_id: interlloy-1045
  citation: 'Interlloy Pty Ltd, ''1045 Medium Tensile Carbon Steel Bar'' datasheet, ''Typical Mechanical Properties
    - Normalised Condition'' table (grade per AS 1442-1992 1045): Tensile Strength 640 MPa'
  verified_at: https://www.interlloy.com.au/our-products/carbon-steels/1045-medium-tensile-carbon-steel-bar/
  cross_check: 'No second source with the exact 640 MPa found. Consistency checks: AZoM/Kloeckner/Leoscor all quote
    570-700 MPa typical tensile range for hot-rolled-or-normalised 1045 (640 falls inside); value is consistent
    with the accompanying 187 HB (~3.4xHB ~ 645 MPa). Sciencing reproduction of the same table prints 540 MPa -
    suspected transcription typo (see discrepancies).'
  notes: 'TYPICAL value for normalized condition, not a spec minimum. Weakest-citation value in this row: single
    primary supplier datasheet, with third-party reproduction agreeing on every accompanying value except tensile.
    CAUTION (cross-check): single-primary-source value; conflicting 540 MPa reproductions exist. 640 MPa is the
    hardness-consistent choice (187 HB x ~3.4 = 645); normalized band is 570-700 MPa.'
errata: []

File: data/materials/steel-4340.yaml
id: steel-4340
name: AISI 4340 low-alloy steel (Ni-Cr-Mo)
class: steel
condition: 'Quenched and tempered to Ftu = 260 ksi level per MIL-HDBK-5J Table 2.3.1.0(f1) (AMS 6414, consumable-electrode
  vacuum-melted; bar, forging, tubing; thickness limits per table footnote: <=1.70 in. martempered / <=2.50 in.
  oil quench / <=3.50 in. water quench, 200 ft/min flow). Elastic and physical properties are the single nominal
  values MIL-HDBK-5J lists for all Section 2.3 low-alloy steels (4130/4140/4340/8630 group).'
cost_class: medium
cost_rationale: Ni-Cr-Mo alloying plus aerospace-quality consumable-electrode vacuum melting (AMS 6414) typically
  multiplies price several-fold over commodity carbon steel (knowledge-based premium on the verified USGS low-cost
  steel anchor); still far below titanium. Commodity-grade 4340 sits at the bottom of medium; CEVM/VAR aerospace
  stock trends toward high.
properties:
- key: density
  value: 0.283
  unit: lb/inch**3
  basis: typical
  source_id: mil-hdbk-5j
  citation: MIL-HDBK-5J, Metallic Materials and Elements for Aerospace Vehicle Structures, 31 January 2003, Table
    2.3.1.0(f1), p. 2-22 (omega, lb/in.^3 = 0.283); same value in Tables 2.3.1.0(c1) p. 2-17, (c2) p. 2-18, (g1)
    p. 2-24, (g2) p. 2-25 for all low-alloy steels
  verified_at: https://ia800103.us.archive.org/BookReader/BookReaderImages.php?id=milhdbk-5-j&itemPath=/10/items/milhdbk-5-j&server=ia800103.us.archive.org&page=leaf75&scale=2&rotate=0
  cross_check: Independently hosted MIL-HDBK-5J chapter 2 excerpt (files.engineering.com, 4130Pages_from_MILHBK5J-2.pdf,
    pp. 2-17/2-18/2-24) shows omega = 0.283 lb/in.^3 for the low-alloy steel group
  notes: Handbook lists density as a nominal physical property, not a statistical minimum. Typical commercial datasheets
    give 7.85 g/cm^3 = 0.284 lb/in^3 (quickparts.com MatWeb-derived sheet; AZoM) - see discrepancies. Page image
    loaded from the archive.org scan of MIL-HDBK-5J (item milhdbk-5-j, leaf 75 = printed page 2-22). [unit spelling
    normalized from 'lb/in.^3']
- key: youngs_modulus
  value: 29
  unit: Msi
  basis: typical
  source_id: mil-hdbk-5j
  citation: 'MIL-HDBK-5J, 31 January 2003, Table 2.3.1.0(f1), p. 2-22: E, 10^3 ksi = 29.0 (tension); Ec, 10^3 ksi
    = 29.0 (compression); identical in Tables 2.3.1.0(c1), (c2), (g1), (g2)'
  verified_at: https://ia800103.us.archive.org/BookReader/BookReaderImages.php?id=milhdbk-5-j&itemPath=/10/items/milhdbk-5-j&server=ia800103.us.archive.org&page=leaf75&scale=2&rotate=0
  cross_check: 'files.engineering.com MIL-HDBK-5J excerpt (Tables 2.3.1.0(c1)/(c2), pp. 2-17/2-18): E = 29.0 x 10^3
    ksi; also quickparts.com MatWeb-derived normalized 4340 datasheet: 29,000 ksi (200 GPa)'
  notes: Published as 29.0 in units of 10^3 ksi (do not double-convert). Moduli in MIL-HDBK-5 tables are nominal/average
    values, not statistical minimums. [unit spelling normalized from '10^3 ksi']
- key: poisson_ratio
  value: 0.32
  unit: '1'
  basis: typical
  source_id: mil-hdbk-5j
  citation: 'MIL-HDBK-5J, 31 January 2003, Table 2.3.1.0(f1), p. 2-22: mu = 0.32; identical in Tables 2.3.1.0(c1),
    (c2), (g1), (g2) for all low-alloy steels'
  verified_at: https://ia800103.us.archive.org/BookReader/BookReaderImages.php?id=milhdbk-5-j&itemPath=/10/items/milhdbk-5-j&server=ia800103.us.archive.org&page=leaf75&scale=2&rotate=0
  cross_check: 'files.engineering.com MIL-HDBK-5J excerpt (pp. 2-17/2-18/2-24): mu = 0.32'
  notes: 'Note: MIL-HDBK-5J''s 0.32 disagrees with common typical datasheets (0.29 on the MatWeb-derived quickparts
    sheet; 0.27-0.30 per AZoM). 0.32 is also slightly inconsistent with the handbook''s own E = 29.0 and G = 11.0
    Msi (isotropic relation gives mu ~ 0.318). Flagged in discrepancies. [unit spelling normalized from ''dimensionless'']'
- key: shear_modulus
  value: 11
  unit: Msi
  basis: typical
  source_id: mil-hdbk-5j
  citation: 'MIL-HDBK-5J, 31 January 2003, Table 2.3.1.0(f1), p. 2-22: G, 10^3 ksi = 11.0; identical in Tables 2.3.1.0(c1),
    (c2), (g1), (g2)'
  verified_at: https://ia800103.us.archive.org/BookReader/BookReaderImages.php?id=milhdbk-5-j&itemPath=/10/items/milhdbk-5-j&server=ia800103.us.archive.org&page=leaf75&scale=2&rotate=0
  cross_check: 'files.engineering.com MIL-HDBK-5J excerpt (pp. 2-17/2-18/2-24): G = 11.0 x 10^3 ksi'
  notes: MatWeb-derived typical sheet gives 78.0 GPa (11,300 ksi); AZoM gives 80 GPa 'typical for steel'. See discrepancies.
    [unit spelling normalized from '10^3 ksi']
- key: yield_strength
  value: 217
  unit: ksi
  basis: spec_minimum
  source_id: mil-hdbk-5j
  citation: 'MIL-HDBK-5J, 31 January 2003, Table 2.3.1.0(f1) ''Design Mechanical and Physical Properties of Low-Alloy
    Steels'', p. 2-22: AISI 4340 (AMS 6414, consumable-electrode vacuum-melted), bar/forging/tubing, quenched and
    tempered, Basis S: Fty = 217 ksi at the Ftu = 260 ksi level (Fcy = 235 ksi, Fsu = 156 ksi, e(L) = 10%)'
  verified_at: https://ia800103.us.archive.org/BookReader/BookReaderImages.php?id=milhdbk-5-j&itemPath=/10/items/milhdbk-5-j&server=ia800103.us.archive.org&page=leaf75&scale=2&rotate=0
  cross_check: Third-party reproduction of MIL-HDBK-5J Table 2.3.1.0(f) seen in search-result listing (Chegg homework
    excerpt, gated site not fetched) quotes the same Ftu 260 ksi / Fty 217 ksi pair for AISI 4340
  notes: 'S basis = minimum per the applicable material specification; table footnote b: ''Design values are applicable
    only to parts for which the indicated Ftu has been substantiated by adequate quality control testing.'' Lower
    Q&T levels (Ftu 125/140/150/160/180/200 ksi with Fty 100/120/132/142/163/176 ksi) appear in Table 2.3.1.0(g2),
    p. 2-25 (verified at leaf 78 of the same archive.org scan), but per that table''s footnote d they carry no statistical
    (T99/T90) or specification (S) basis.'
- key: ultimate_strength
  value: 260
  unit: ksi
  basis: spec_minimum
  source_id: mil-hdbk-5j
  citation: 'MIL-HDBK-5J, 31 January 2003, Table 2.3.1.0(f1), p. 2-22: AISI 4340 (AMS 6414, consumable-electrode
    vacuum-melted), bar/forging/tubing, quenched and tempered, Basis S: Ftu = 260 ksi'
  verified_at: https://ia800103.us.archive.org/BookReader/BookReaderImages.php?id=milhdbk-5-j&itemPath=/10/items/milhdbk-5-j&server=ia800103.us.archive.org&page=leaf75&scale=2&rotate=0
  cross_check: Chegg search-result listing of MIL-HDBK-5J Table 2.3.1.0(f) quotes Ftu 260 ksi for AISI 4340 (gated
    site, snippet only); for the normalized condition a MatWeb-derived datasheet (quickparts.com) gives typical
    UTS 1282 MPa (185,900 psi)
  notes: '260 ksi is the classic aerospace heat-treat level for consumable-electrode vacuum-melted 4340 (AMS 6414).
    Strength is entirely heat-treat dependent; see discrepancies for other levels and typical normalized values.
    MIL-HDBK-5J page images loaded from the archive.org scan (item milhdbk-5-j): leaf 75 = p. 2-22 (Table 2.3.1.0(f1)),
    leaf 78 = p. 2-25 (Table 2.3.1.0(g2)).'
- key: coefficient_of_thermal_expansion
  value: 12.3
  unit: 1e-6/K
  basis: typical
  source_id: asm-ready-ref
  citation: 'AmesWeb ''Thermal Expansion Coefficient of Steel by Grade'' table (citing Cverna, F.,
    ASM Ready Reference: Thermal Properties of Metals, ASM International, 2002), AISI 4340 (tempered at
    600 degC) row: 12.3 x 10^-6/degC over 20-100 degC (68-212 degF).'
  verified_at: https://amesweb.info/Materials/Linear_Thermal_Expansion_Coefficient_of_Steel.aspx
  cross_check: 'AZoM ''AISI 4340 Alloy Steel (UNS G43400)'': 12.3 um/m-degC (oil-hardened + 600 degC
    temper) - identical value. Slightly above plain-carbon 1045/A36, as expected for the alloy steel.'
  notes: 'Mean coefficient of linear thermal expansion, 20-100 degC, tempered at 600 degC (CTE is only
    weakly heat-treat sensitive). [unit spelling normalized from ''10^-6/degC''; a linear CTE per degC
    equals the same value per K, since both are interval degrees.]'
errata: []

File: data/materials/steel-a36.yaml
id: steel-a36
name: ASTM A36 structural steel (hot-rolled)
class: steel
condition: Hot-rolled, as-rolled; strength minimums apply to plates/shapes/bars up to 8 in. thick (plates over 8
  in. drop to 32 ksi yield)
cost_class: low
cost_rationale: 'Commodity carbon structural steel — the cheapest structural metal. USGS MCS 2026 (Feb 2026, loaded):
  iron described as ''the least expensive and most widely used metal''; 2025e US raw steel 82 Mt with ~$149B sales
  value across mill products; HRC/structural shapes trade around $0.35-0.50/lb, roughly 1/4 the price of aluminum
  ingot.'
properties:
- key: yield_strength
  value: 36
  unit: ksi
  basis: spec_minimum
  source_id: astm-a36
  citation: ASTM A36/A36M, Standard Specification for Carbon Structural Steel — specified minimum yield strength
    (thickness <= 8 in.). Verified via SSAB ASTM A36 mill datasheet quoting the spec minimum.
  verified_at: https://www.ssab.com/en-us/brands-and-products/commercial-steel/structural-steel/astm-a36
  cross_check: 'Wikipedia ''A36 steel'' (citing AISC Steel Construction Manual, 8th ed.): minimum yield 36 ksi (250
    MPa); also NCEES FE Reference Handbook 9.2, Mechanics of Materials Table 2 (Hibbeler 4th ed.), Structural A36
    row: 36 ksi'
  notes: ASTM spec itself is paywalled; number verified via mill datasheet and two secondary sources quoting the
    spec minimum. For plates > 8 in. thick the spec minimum is 32 ksi.
- key: ultimate_strength
  value: 58
  unit: ksi
  basis: spec_minimum
  source_id: astm-a36
  citation: ASTM A36/A36M — specified tensile strength range 58-80 ksi; 58 ksi recorded as the specified minimum.
    Verified via SSAB ASTM A36 mill datasheet (tensile strength 58-80 ksi).
  verified_at: https://www.ssab.com/en-us/brands-and-products/commercial-steel/structural-steel/astm-a36
  cross_check: 'Wikipedia ''A36 steel'': 58-80 ksi (400-550 MPa); NCEES FE Reference Handbook 9.2 Table 2 (Hibbeler),
    Structural A36 row: ultimate 58 ksi'
  notes: Spec gives a 58-80 ksi range, not a single value; 58 ksi minimum recorded per task instructions. Mill certs
    commonly exceed minimums.
- key: density
  value: 0.282
  unit: lb/inch**3
  basis: typical
  source_id: fe-handbook-9-2
  citation: 'NCEES FE Reference Handbook 9.2, Mechanics of Materials, ''Table 1 - Typical Material Properties'',
    p. 80: Steel density 0.282 lb/in3 (7.8 Mg/m3)'
  verified_at: https://sites.lafayette.edu/raicha/files/2015/02/Mechanics-CBT-FE-Manual-9.2-pgs-76-8215315515865-67.pdf
  cross_check: 'Same handbook Table 2 (Hibbeler, Mechanics of Materials 4th ed.), Structural A36 row: specific weight
    0.284 lb/in3; Wikipedia ''A36 steel'': 0.28 lb/in3 (7.8 g/cm3), there cited to MatWeb (third-party quote); steelcalculator.app
    A36 reference: 490 lb/ft3 (7,850 kg/m3)'
  notes: Generic typical steel value, not an A36 spec quantity (ASTM A36 does not specify density). PDF read directly
    (pages 76-81 of the handbook's Mechanics of Materials section). [unit spelling normalized from 'lb/in3']
- key: youngs_modulus
  value: 29
  unit: Msi
  basis: typical
  source_id: fe-handbook-9-2
  citation: 'NCEES FE Reference Handbook 9.2, Mechanics of Materials, ''Table 1 - Typical Material Properties'',
    p. 80: Steel modulus of elasticity E = 29.0 Mpsi (200.0 GPa)'
  verified_at: https://sites.lafayette.edu/raicha/files/2015/02/Mechanics-CBT-FE-Manual-9.2-pgs-76-8215315515865-67.pdf
  cross_check: 'Wikipedia ''A36 steel'': 29,000 ksi (200 GPa); steelcalculator.app A36 reference: 29,000 ksi (200,000
    MPa); same handbook Table 2 (Hibbeler) A36 row: E = 29.0 x 10^3 ksi'
  notes: Unit recorded exactly as published in Table 1 ('Mpsi', i.e. 10^6 psi). Typical value for all structural
    steel grades, not an A36 spec quantity. [unit spelling normalized from 'Mpsi']
- key: poisson_ratio
  value: 0.3
  unit: '1'
  basis: typical
  source_id: fe-handbook-9-2
  citation: 'NCEES FE Reference Handbook 9.2, Mechanics of Materials, ''Table 1 - Typical Material Properties'',
    p. 80: Steel Poisson''s ratio v = 0.30'
  verified_at: https://sites.lafayette.edu/raicha/files/2015/02/Mechanics-CBT-FE-Manual-9.2-pgs-76-8215315515865-67.pdf
  cross_check: 'steelcalculator.app A36 reference page: Poisson''s ratio 0.30'
  notes: Sources disagree on this one — see discrepancies. 0.30 recorded per FE Reference Handbook Table 1 as instructed.
    [unit spelling normalized from 'dimensionless']
- key: shear_modulus
  value: 11.5
  unit: Msi
  basis: typical
  source_id: fe-handbook-9-2
  citation: 'NCEES FE Reference Handbook 9.2, Mechanics of Materials, ''Table 1 - Typical Material Properties'',
    p. 80: Steel modulus of rigidity G = 11.5 Mpsi (80.0 GPa)'
  verified_at: https://sites.lafayette.edu/raicha/files/2015/02/Mechanics-CBT-FE-Manual-9.2-pgs-76-8215315515865-67.pdf
  cross_check: 'Wikipedia ''A36 steel'': shear modulus 11,500 ksi (79.3 GPa)'
  notes: Included as a bonus alongside Poisson's ratio. Note AISC-aligned sources use G = 11,200 ksi (see discrepancies).
    [unit spelling normalized from 'Mpsi']
errata: []

File: data/materials/ti-6al-4v.yaml
id: ti-6al-4v
name: Ti-6Al-4V
class: titanium
condition: Annealed; primary strength values are A-basis for sheet <= 0.1875 in per AMS 4911 / AMS-T-9046 Comp.
  AB-1 (MIL-HDBK-5J Table 5.4.1.0(b)); elastic/physical values from same table (sheet, strip, and plate)
cost_class: very_high
cost_rationale: 'USGS MCS 2026 (loaded): titanium sponge $12/kg 2025e (~$5.40/lb raw metal, ~3x aluminum ingot,
  >10x steel) with US 100% net import reliance; alloyed Ti-6Al-4V mill products (melt + convert) historically run
  an order of magnitude above sponge, the most expensive material in this set by far.'
properties:
- key: density
  value: 0.16
  unit: lb/inch**3
  basis: typical
  source_id: mil-hdbk-5j
  citation: MIL-HDBK-5J, Metallic Materials and Elements for Aerospace Vehicle Structures, 31 Jan 2003, Table 5.4.1.0(b),
    p. 5-53 (omega, lb/in.^3) — read from Internet Archive scan (item milhdbk-5-j, leaf 944)
  verified_at: https://ia800103.us.archive.org/view_archive.php?archive=/10/items/milhdbk-5-j/MILHDBK5J_jp2.zip&file=MILHDBK5J_jp2%2FMILHDBK5J_0944.jp2&ext=jpg
  cross_check: 'Rolled Alloys 6Al-4V Data Sheet (Bulletin 1052USe): Density 0.160 lb/inch3; also United Performance
    Metals datasheet: 0.16 lb/in3'
  notes: 'Published without statistical basis (nominal physical property). Stable citation page: https://archive.org/details/milhdbk-5-j.
    Wikipedia gives 4.429-4.512 g/cm3 (0.160-0.163 lb/cu in), consistent. [unit spelling normalized from ''lb/in3'']'
- key: youngs_modulus
  value: 16
  unit: Msi
  basis: typical
  source_id: mil-hdbk-5j
  citation: 'MIL-HDBK-5J, 31 Jan 2003, Table 5.4.1.0(b), p. 5-53: E, 10^3 ksi = 16.0 (annealed Ti-6Al-4V sheet,
    strip, and plate; tension) — read from Internet Archive scan (item milhdbk-5-j, leaf 944)'
  verified_at: https://ia800103.us.archive.org/view_archive.php?archive=/10/items/milhdbk-5-j/MILHDBK5J_jp2.zip&file=MILHDBK5J_jp2%2FMILHDBK5J_0944.jp2&ext=jpg
  cross_check: 'Wikipedia Ti-6Al-4V property table (citing Carpenter/AZoM): Young''s modulus 104-113 GPa (15.1-16.4
    x10^6 psi), which brackets 16.0; United Performance Metals datasheet: Modulus of Elasticity Tension 16.5 (x10^6
    psi)'
  notes: Tension modulus; same table gives compression modulus Ec = 16.4 x10^3 ksi. MIL-HDBK-5J Table 5.4.1.0(c1),
    p. 5-54 (annealed AMS 4928 bar) gives E = 16.9 x10^3 ksi and Ec = 17.2 x10^3 ksi — the 16.0 vs 16.9 Msi spread
    is product-form dependent within the same handbook. Elastic moduli in MIL-HDBK-5 carry no A/B/S statistical
    basis (treated as typical/average). [unit spelling normalized from '10^3 ksi']
- key: poisson_ratio
  value: 0.31
  unit: '1'
  basis: typical
  source_id: mil-hdbk-5j
  citation: 'MIL-HDBK-5J, 31 Jan 2003, Table 5.4.1.0(b), p. 5-53: mu = 0.31 (annealed Ti-6Al-4V sheet, strip, and
    plate) — read from Internet Archive scan (item milhdbk-5-j, leaf 944)'
  verified_at: https://ia800103.us.archive.org/view_archive.php?archive=/10/items/milhdbk-5-j/MILHDBK5J_jp2.zip&file=MILHDBK5J_jp2%2FMILHDBK5J_0944.jp2&ext=jpg
  cross_check: 'Wikipedia Ti-6Al-4V property table: Poisson''s ratio 0.31-0.37 (lower bound matches 0.31)'
  notes: Bar table 5.4.1.0(c1) lists the same mu = 0.31. Some typical-property compilations quote ~0.342 (consistent
    with MatWeb-style typical data as quoted by third parties); MIL-HDBK-5J uses 0.31. [unit spelling normalized
    from 'dimensionless']
- key: shear_modulus
  value: 6.2
  unit: Msi
  basis: typical
  source_id: mil-hdbk-5j
  citation: 'MIL-HDBK-5J, 31 Jan 2003, Table 5.4.1.0(b), p. 5-53: G, 10^3 ksi = 6.2 (annealed Ti-6Al-4V sheet, strip,
    and plate) — read from Internet Archive scan (item milhdbk-5-j, leaf 944)'
  verified_at: https://ia800103.us.archive.org/view_archive.php?archive=/10/items/milhdbk-5-j/MILHDBK5J_jp2.zip&file=MILHDBK5J_jp2%2FMILHDBK5J_0944.jp2&ext=jpg
  cross_check: 'Wikipedia Ti-6Al-4V property table: shear modulus 40-45 GPa (5.8-6.5 x10^6 psi), which brackets
    6.2'
  notes: Same G = 6.2 x10^3 ksi listed in bar table 5.4.1.0(c1), p. 5-54. [unit spelling normalized from '10^3 ksi']
- key: yield_strength
  value: 126
  unit: ksi
  basis: design_minimum
  source_id: mil-hdbk-5j
  citation: 'MIL-HDBK-5J, 31 Jan 2003, Table 5.4.1.0(b), p. 5-53: Fty(L) = 126 ksi, A-basis, annealed Ti-6Al-4V
    sheet <= 0.1875 in (AMS 4911 / AMS-T-9046 Comp. AB-1) — read from Internet Archive scan (item milhdbk-5-j, leaf
    944)'
  verified_at: https://ia800103.us.archive.org/view_archive.php?archive=/10/items/milhdbk-5-j/MILHDBK5J_jp2.zip&file=MILHDBK5J_jp2%2FMILHDBK5J_0944.jp2&ext=jpg
  cross_check: 'Rolled Alloys 6Al-4V Data Sheet, ''Specified, AMS 4911, annealed sheet & plate'': 0.2% Yield Strength
    126 ksi for sizes up to 0.1874 in (spec minimum, same number)'
  notes: 'A-basis (statistical design minimum). B-basis is 131 ksi; LT direction same as L (126/131). Plate 0.1875-2.000
    in: A-basis Fty 120 ksi. Annealed AMS 4928 bar (Table 5.4.1.0(c1), p. 5-54): S-basis Fty(L) 125 ksi for <0.500
    in; AMS 4928 spec minimum yield is 120 ksi (Upmet datasheet lists Yield Strength 120000 psi).'
- key: ultimate_strength
  value: 134
  unit: ksi
  basis: design_minimum
  source_id: mil-hdbk-5j
  citation: 'MIL-HDBK-5J, 31 Jan 2003, Table 5.4.1.0(b), p. 5-53: Ftu(L) = 134 ksi, A-basis, annealed Ti-6Al-4V
    sheet <= 0.1875 in (AMS 4911 / AMS-T-9046 Comp. AB-1) — read from Internet Archive scan (item milhdbk-5-j, leaf
    944)'
  verified_at: https://ia800103.us.archive.org/view_archive.php?archive=/10/items/milhdbk-5-j/MILHDBK5J_jp2.zip&file=MILHDBK5J_jp2%2FMILHDBK5J_0944.jp2&ext=jpg
  cross_check: 'Rolled Alloys 6Al-4V Data Sheet, ''Specified, AMS 4911, annealed sheet & plate'': Tensile Strength
    134 ksi for sizes up to 0.1874 in (spec minimum, same number)'
  notes: 'A-basis (statistical design minimum). B-basis is 139 ksi. Plate 0.1875-2.000 in: A-basis Ftu 130 ksi.
    Annealed AMS 4928 bar (Table 5.4.1.0(c1), p. 5-54): S-basis Ftu(L) 135 ksi for <0.500 in; Upmet datasheet lists
    UTS 131000 psi for annealed bar. Rolled Alloys typical annealed bar range 138-155 ksi.'
- key: coefficient_of_thermal_expansion
  value: 4.78
  unit: 1e-6/degF_interval
  basis: typical
  source_id: asm-desk-ed
  citation: 'ASM Metals Handbook Desk Edition (Davis, J.R., ed., ASM International, 1998), linear
    thermal-expansion table for titanium alloys, Ti-6Al-4V (Grade 5) annealed row: 4.78 x 10^-6/degF
    (8.6 x 10^-6/degC), mean over 0-100 degC (32-212 degF). Read from the AmesWeb reproduction of the
    ASM table.'
  verified_at: https://amesweb.info/Materials/Thermal_Expansion_Coefficient_of_Titanium.aspx
  cross_check: 'MIL-HDBK-5J (31 Jan 2003) publishes Ti-6Al-4V CTE as a temperature curve, Figure 5.4.1.0
    (10^-6 in/in/degF) rather than a scalar; its near-room value is consistent with ~4.8. Manufacturer
    TA6V datasheets give ~9.0 x 10^-6/degC over the wider 20-200 degC range (mean CTE rises with the
    upper bound). Ti-6Al-4V CTE is about one-third that of the aluminums.'
  notes: 'Mean coefficient of linear thermal expansion, 0-100 degC, annealed. The lowest CTE in this
    catalogue''s metals. [unit spelling normalized from ''10^-6 in/in/degF''; the degF here is a
    temperature INTERVAL = 5/9 K exactly, purely multiplicative with no 32 deg offset.]'
errata: []
