Repository: JD-Jones-ASES/Mechanic

# Mechanic — Engineering Reference Portal

**Live site: https://jd-jones-ases.github.io/Mechanic/**
A browsable, citation-backed database of mechanical and physical THINGS — gears, beams, shafts,
springs, belts, pressure vessels, linkages — for engineering undergraduates. Every THING ships
its governing equations **with machine-verified derivations**, an interactive simulation,
material selection with visible provenance, and a how-it-fails note. The
[catalog](https://jd-jones-ases.github.io/Mechanic/things/) currently holds 23 THINGs spanning
statics, mechanics of materials, and machine design, plus a
[chaining demo](https://jd-jones-ases.github.io/Mechanic/chain-demo/) that wires a gearbox into a
shaft through type-checked port bindings.

Pure static site (GitHub Pages). No server, no accounts, no analytics. All math is verified and
compiled at build time by SymPy; the browser only evaluates generated, pre-proven functions.

> **Educational material — not for design use.** This site is AI-authored end to end under
> owner-designed verification systems; no human reviews the content. The live
> [verification page](https://jd-jones-ases.github.io/Mechanic/verification/) states exactly
> what the build proves and what rests on citation.

## If you're here as a student

Each THING page gives you knobs over the real governing relations — not canned animations:

- **Configurations run the same physics in different directions.** *Analyze* a spring, or name
  the rate you want and let the same relations find the coils to wind. Stress a cylinder, or
  name the safety factor and get the wall that achieves it.
- **Materials are a cross-cutting axis.** Swap A36 steel for Ti-6Al-4V and watch which numbers
  move and which refuse to — stiffness, strength, and density are independent levers, and the
  split between them is most of machine design.
- **The widget refuses to lie.** Push past a model's envelope — coil-bind a spring, overspeed a
  belt, ask a tube to enclose more area than its perimeter allows — and you get a cited
  refusal banner instead of confident nonsense. The boundaries of a model are part of the
  model.
- **Every formula carries its pedigree:** assumptions, validity limits, a step-by-step
  derivation, and a citation into the standard references (Shigley, Gere, Timoshenko…). The
  *how it fails* notes tell you what the tidy formula leaves out.

## If you're here for the AI experiment

This repository is also a live answer to a question: *what does it take for AI-authored
technical content to be trustworthy without a human reviewer?* The owner designed the
verification systems; the AI authors everything under them ([ADR-0007](docs/decisions/)):

- **Dimensional analysis as a type system.** Every variable carries an SI dimension 7-vector
  *and* a quantity kind (angle, ratio, and Poisson's ν are all dimensionless — dimension alone
  is not enough). Builds fail on inhomogeneous relations.
- **No blind solving.** Authors supply closed-form solutions; SymPy *verifies* them against the
  declared relations (symbolic tiers + 50-digit numeric sampling), checks degree-of-freedom
  arithmetic on the solution manifold, and proves every displayed derivation step. Multi-branch
  solutions (a four-bar's two circuits) are each verified independently. Where no closed form
  exists at all (the eccentric column's secant equation), the build certifies an authored
  *bracket* instead — a proven sign change containing exactly one root — and checks the
  browser's live root-finder against 60-digit bisection on every build.
- **A declared audit surface.** Steps where physics *enters* (modeling steps) are labeled as
  such on every page; each gets an independent first-principles cross-check in
  [`pipeline/tests/`](pipeline/tests/) — beam rows re-derived by integrating the ODE, the
  capstan equation re-integrated by `dsolve`, Mohr's circle re-derived from eigenvalues.
- **Honest provenance, recorded.** Every source citation carries a `verification` record of
  *how* it was pinned (and says so plainly when something was not consulted directly). Material
  property values keep their published value, unit, source, and basis.
- **Gates, then adversarial review.** KaTeX renderability, display-unit resolution, and
  JS-vs-SymPy parity are build gates; each batch of THINGs then passes a multi-agent
  adversarial review (physics, provenance, factory discipline) before merge — the review
  reports and their fixes are visible in the PR history.

Corrections welcome: if you find an error, open an issue — fixes land through a dated errata
path, never silent edits.

## Develop

```sh

# prerequisites: Node 24.x, pnpm, uv (Python)
cd pipeline && uv sync && uv run pytest          # math layer: compile/verify/emit + tests
cd ../site && pnpm install
pnpm build                                       # runs the Python pipeline, then astro build + pagefind
pnpm preview                                     # serve the built site locally

File: data/curation-raw.json (part 1 of 4)
{
  "summary": "Curate provenanced property values for 13 engineering materials from accessible public sources",
  "agentCount": 14,
  "logs": [
    "13/13 materials curated"
  ],
  "result": {
    "rows": [
      {
        "material_id": "steel-a36",
        "name": "ASTM A36 structural steel (hot-rolled)",
        "material_class": "steel",
        "condition": "Hot-rolled, as-rolled; strength minimums apply to plates/shapes/bars up to 8 in. thick (plates over 8 in. drop to 32 ksi yield)",
        "properties": [
          {
            "key": "yield_strength",
            "value": 36,
            "unit": "ksi",
            "basis": "spec_minimum",
            "source_id": "astm-a36",
            "source_citation": "ASTM A36/A36M, Standard Specification for Carbon Structural Steel — specified minimum yield strength (thickness <= 8 in.). Verified via SSAB ASTM A36 mill datasheet quoting the spec minimum.",
            "verified_at_url": "https://www.ssab.com/en-us/brands-and-products/commercial-steel/structural-steel/astm-a36",
            "cross_check": "Wikipedia 'A36 steel' (citing AISC Steel Construction Manual, 8th ed.): minimum yield 36 ksi (250 MPa); also NCEES FE Reference Handbook 9.2, Mechanics of Materials Table 2 (Hibbeler 4th ed.), Structural A36 row: 36 ksi",
            "notes": "ASTM spec itself is paywalled; number verified via mill datasheet and two secondary sources quoting the spec minimum. For plates > 8 in. thick the spec minimum is 32 ksi."
          },
          {
            "key": "ultimate_strength",
            "value": 58,
            "unit": "ksi",
            "basis": "spec_minimum",
            "source_id": "astm-a36",
            "source_citation": "ASTM A36/A36M — specified tensile strength range 58-80 ksi; 58 ksi recorded as the specified minimum. Verified via SSAB ASTM A36 mill datasheet (tensile strength 58-80 ksi).",
            "verified_at_url": "https://www.ssab.com/en-us/brands-and-products/commercial-steel/structural-steel/astm-a36",
            "cross_check": "Wikipedia 'A36 steel': 58-80 ksi (400-550 MPa); NCEES FE Reference Handbook 9.2 Table 2 (Hibbeler), Structural A36 row: ultimate 58 ksi",
            "notes": "Spec gives a 58-80 ksi range, not a single value; 58 ksi minimum recorded per task instructions. Mill certs commonly exceed minimums."
          },
          {
            "key": "density",
            "value": 0.282,
            "unit": "lb/in3",
            "basis": "typical",
            "source_id": "fe-handbook-9-2",
            "source_citation": "NCEES FE Reference Handbook 9.2, Mechanics of Materials, 'Table 1 - Typical Material Properties', p. 80: Steel density 0.282 lb/in3 (7.8 Mg/m3)",
            "verified_at_url": "https://sites.lafayette.edu/raicha/files/2015/02/Mechanics-CBT-FE-Manual-9.2-pgs-76-8215315515865-67.pdf",
            "cross_check": "Same handbook Table 2 (Hibbeler, Mechanics of Materials 4th ed.), Structural A36 row: specific weight 0.284 lb/in3; Wikipedia 'A36 steel': 0.28 lb/in3 (7.8 g/cm3), there cited to MatWeb (third-party quote); steelcalculator.app A36 reference: 490 lb/ft3 (7,850 kg/m3)",
            "notes": "Generic typical steel value, not an A36 spec quantity (ASTM A36 does not specify density). PDF read directly (pages 76-81 of the handbook's Mechanics of Materials section)."
          },
          {
            "key": "youngs_modulus",
            "value": 29,
            "unit": "Mpsi",
            "basis": "typical",
            "source_id": "fe-handbook-9-2",
            "source_citation": "NCEES FE Reference Handbook 9.2, Mechanics of Materials, 'Table 1 - Typical Material Properties', p. 80: Steel modulus of elasticity E = 29.0 Mpsi (200.0 GPa)",
            "verified_at_url": "https://sites.lafayette.edu/raicha/files/2015/02/Mechanics-CBT-FE-Manual-9.2-pgs-76-8215315515865-67.pdf",
            "cross_check": "Wikipedia 'A36 steel': 29,000 ksi (200 GPa); steelcalculator.app A36 reference: 29,000 ksi (200,000 MPa); same handbook Table 2 (Hibbeler) A36 row: E = 29.0 x 10^3 ksi",
            "notes": "Unit recorded exactly as published in Table 1 ('Mpsi', i.e. 10^6 psi). Typical value for all structural steel grades, not an A36 spec quantity."
          },
          {
            "key": "poisson_ratio",
            "value": 0.3,
            "unit": "dimensionless",
            "basis": "typical",
            "source_id": "fe-handbook-9-2",
            "source_citation": "NCEES FE Reference Handbook 9.2, Mechanics of Materials, 'Table 1 - Typical Material Properties', p. 80: Steel Poisson's ratio v = 0.30",
            "verified_at_url": "https://sites.lafayette.edu/raicha/files/2015/02/Mechanics-CBT-FE-Manual-9.2-pgs-76-8215315515865-67.pdf",
            "cross_check": "steelcalculator.app A36 reference page: Poisson's ratio 0.30",
            "notes": "Sources disagree on this one — see discrepancies. 0.30 recorded per FE Reference Handbook Table 1 as instructed."
          },
          {
            "key": "shear_modulus",
            "value": 11.5,
            "unit": "Mpsi",
            "basis": "typical",
            "source_id": "fe-handbook-9-2",
            "source_citation": "NCEES FE Reference Handbook 9.2, Mechanics of Materials, 'Table 1 - Typical Material Properties', p. 80: Steel modulus of rigidity G = 11.5 Mpsi (80.0 GPa)",
            "verified_at_url": "https://sites.lafayette.edu/raicha/files/2015/02/Mechanics-CBT-FE-Manual-9.2-pgs-76-8215315515865-67.pdf",
            "cross_check": "Wikipedia 'A36 steel': shear modulus 11,500 ksi (79.3 GPa)",
            "notes": "Included as a bonus alongside Poisson's ratio. Note AISC-aligned sources use G = 11,200 ksi (see discrepancies)."
          }
        ],
        "discrepancies": [
          "Poisson's ratio varies by source: 0.30 (FE Reference Handbook 9.2 Table 1, typical steel; also steelcalculator.app), 0.32 (FE Handbook Table 2 / Hibbeler Mechanics of Materials 4th ed., Structural A36 row), 0.26 (Wikipedia A36 article, uncited for this value). 0.30 recorded as the primary value per assignment.",
          "Shear modulus: FE Handbook Table 1 gives 11.5 Mpsi (80.0 GPa) and Wikipedia gives 11,500 ksi, but AISC-style references (steelcalculator.app) use G = 11,200 ksi (77 GPa), and FE Handbook Table 2 (Hibbeler) lists 11.0 x 10^3 ksi for A36.",
          "Density spread is small but real: 0.282 lb/in3 (FE Table 1, generic steel) vs 0.284 lb/in3 (Hibbeler A36 specific weight, FE Table 2) vs 0.28 lb/in3 (Wikipedia, consistent with MatWeb as quoted there) vs 490 lb/ft3 ~ 0.2836 lb/in3 (steelcalculator.app).",
          "Ultimate strength: ASTM spec is a 58-80 ksi range; FE Handbook Table 2 (Hibbeler) lists a single 58 ksi value. Recorded 58 ksi as the spec minimum per instructions.",
          "Yield minimum is thickness-dependent: 36 ksi applies up to 8 in.; plates over 8 in. thick are 32 ksi min (Wikipedia, citing AISC Steel Construction Manual 8th ed.)."
        ]
      },
      {
        "material_id": "steel-1045",
        "name": "AISI 1045 medium-carbon steel",
        "material_class": "steel",
        "condition": "Normalized bar (normalised per AS 1442 grade 1045, AISI 1045 equivalent; typical normalizing 840-920 C per supplier datasheets). ALL VALUES TYPICAL, not spec minimums — weakest-citation row. Elastic/physical properties are condition-independent typicals.",
        "properties": [
          {
            "key": "density",
            "value": 7.87,
            "unit": "g/cc",
            "basis": "typical",
            "source_id": "azom-6130",
            "source_citation": "AZoM, 'AISI 1045 Medium Carbon Steel', Article ID 6130, Physical Properties table: 7.87 g/cc (0.284 lb/in3)",
            "verified_at_url": "https://www.azom.com/article.aspx?ArticleID=6130",
            "cross_check": "MW Components (Elgin) 'Carbon Steel Grade 1045 Fact Sheet' PDF: identical English value 0.284 lb/in3 (metric printed as 7.85 g/cc); Amardeep Steel blog: 7.86 g/cm3",
            "notes": "Condition-independent typical. Metric value varies 7.85-7.87 g/cc across sources while the English 0.284 lb/in3 is identical; recorded as published by AZoM. AZoM table content is consistent with values third parties attribute to MatWeb (MatWeb itself not accessed)."
          },
          {
            "key": "youngs_modulus",
            "value": 200,
            "unit": "GPa",
            "basis": "typical",
            "source_id": "azom-6130",
            "source_citation": "AZoM, 'AISI 1045 Medium Carbon Steel', Article ID 6130, Mechanical Properties table: Modulus of Elasticity 200 GPa (29000 ksi)",
            "verified_at_url": "https://www.azom.com/article.aspx?ArticleID=6130",
            "cross_check": "Leoscor Alloys, 'AISI 1045 Carbon Steel Round Bar Specifications' PDF, physical properties table: Modulus of Elasticity 29x10^6 psi (= 29,000 ksi, exact match in English units)",
            "notes": "Condition-independent typical. MW Components/Elgin sheet gives 206 GPa (29,900 ksi) and Amardeep Steel 209,000 MPa - normal source spread for plain carbon steel; 200 GPa / 29 Msi is the standard handbook typical. See discrepancies."
          },
          {
            "key": "poisson_ratio",
            "value": 0.29,
            "unit": "dimensionless",
            "basis": "typical",
            "source_id": "azom-6130",
            "source_citation": "AZoM, 'AISI 1045 Medium Carbon Steel', Article ID 6130, Mechanical Properties table: Poisson's Ratio 0.290",
            "verified_at_url": "https://www.azom.com/article.aspx?ArticleID=6130",
            "cross_check": "MW Components (Elgin) 'Carbon Steel Grade 1045 Fact Sheet' PDF: Poissons Ratio 0.29, annotated 'Typical for steel'",
            "notes": "Published as 0.290 by AZoM. One outlier source (Amardeep Steel blog) gives 0.269; not used. Condition-independent."
          },
          {
            "key": "shear_modulus",
            "value": 80,
            "unit": "GPa",
            "basis": "typical",
            "source_id": "azom-6130",
            "source_citation": "AZoM, 'AISI 1045 Medium Carbon Steel', Article ID 6130, Mechanical Properties table: Shear Modulus 80 GPa (11600 ksi)",
            "verified_at_url": "https://www.azom.com/article.aspx?ArticleID=6130",
            "cross_check": "MW Components (Elgin) 'Carbon Steel Grade 1045 Fact Sheet' PDF: Shear Modulus 80.0 GPa (11600 ksi), annotated 'Estimated from elastic'",
            "notes": "Supplementary to Poisson's ratio. Self-consistent with E=200 GPa and nu=0.29 within rounding (E/2(1+nu) = 77.5 GPa)."
          },
          {
            "key": "yield_strength",
            "value": 410,
            "unit": "MPa",
            "basis": "typical",
            "source_id": "interlloy-1045",
            "source_citation": "Interlloy Pty Ltd, '1045 Medium Tensile Carbon Steel Bar' datasheet, 'Typical Mechanical Properties - Normalised Condition' table (grade per AS 1442-1992 1045): Yield Strength 410 MPa, Elongation in 50mm 22%, Impact Izod 54 J, Hardness 187 HB / Rc 10",
            "verified_at_url": "https://www.interlloy.com.au/our-products/carbon-steels/1045-medium-tensile-carbon-steel-bar/",
            "cross_check": "Sciencing.com, 'Properties of 1045 Steel': normalized condition yield strength 410 MPa, with matching elongation 22%, Izod 54, 187 HB (independent reproduction of the same dataset)",
            "notes": "TYPICAL value for normalized condition, explicitly NOT a guaranteed/spec minimum (Interlloy supplies 1045 to chemistry only). For contrast, ASTM A29-family hot-rolled 1045 estimated minimum yield is 45,000 psi (SAE J1397, verified in Pivot Point reproduction)."
          },
          {
            "key": "ultimate_strength",
            "value": 640,
            "unit": "MPa",
            "basis": "typical",
            "source_id": "interlloy-1045",
            "source_citation": "Interlloy Pty Ltd, '1045 Medium Tensile Carbon Steel Bar' datasheet, 'Typical Mechanical Properties - Normalised Condition' table (grade per AS 1442-1992 1045): Tensile Strength 640 MPa",
            "verified_at_url": "https://www.interlloy.com.au/our-products/carbon-steels/1045-medium-tensile-carbon-steel-bar/",
            "cross_check": "No second source with the exact 640 MPa found. Consistency checks: AZoM/Kloeckner/Leoscor all quote 570-700 MPa typical tensile range for hot-rolled-or-normalised 1045 (640 falls inside); value is consistent with the accompanying 187 HB (~3.4xHB ~ 645 MPa). Sciencing reproduction of the same table prints 540 MPa - suspected transcription typo (see discrepancies).",
            "notes": "TYPICAL value for normalized condition, not a spec minimum. Weakest-citation value in this row: single primary supplier datasheet, with third-party reproduction agreeing on every accompanying value except tensile."
          }
        ],
        "discrepancies": [
          "Normalized UTS: Interlloy datasheet prints 640 MPa, but third-party reproductions (Sciencing.com; Katalor per search snippet) print 540 MPa with every other value identical (YS 410 MPa, 22% elongation, Izod 54 J, 187 HB). 540 falls outside the 570-700 MPa typical normalized/hot-rolled range quoted by AZoM/Kloeckner/Leoscor and is inconsistent with 187 HB; treated as a propagated 6-to-5 typo and 640 MPa adopted.",
          "The frequently quoted pair 'UTS 625 MPa / YS 530 MPa' for 1045 is the COLD DRAWN 19-32 mm dataset (MW Components/Elgin fact sheet, consistent with values attributed to MatWeb), NOT normalized - easily confused with the normalized row because the UTS happens to be similar.",
          "AZoM's strength table (UTS 565 MPa / YS 310 MPa / 163 HB / 16% elong.) is described as applying to 'black hot-rolled or normalized' supply, but it matches the SAE J1397 hot-rolled estimated values for 1045 (82,000 / 45,000 psi, 163 HB - verified in Pivot Point's reproduction of SAE J1397 Rev. May 1992), i.e. effectively hot-rolled data; therefore not used for normalized strengths.",
          "tubingchina.com's 'Normalized (1650 F): 85,500 / 54,250 psi, 170 HB' appears near a 1045 header but is actually the grade 1040 row - grade 1045 is absent from that table entirely (confirmed by re-fetch). Do not use for 1045.",
          "The ASM-Handbook-style '1045 normalized at 900 C: TS 625 MPa / YS 374 MPa' dataset could not be verified at any legitimately accessible URL during this research (efunda returned HTTP 500; theworldmaterial.com, machinemfg.com, qilusteelgroup.com returned 403; ASTM/ASM are paywalled; MatWeb off-limits per EULA). Not used; honesty over completeness.",
          "Elastic modulus spread across sources: 200 GPa / 29,000 ksi (AZoM, matching Leoscor 29x10^6 psi) vs 206 GPa / 29,900 ksi (MW Components/Elgin) vs 209,000 MPa (Amardeep). 200 GPa adopted as the standard typical.",
          "Poisson's ratio: 0.290 (AZoM, MW Components) vs 0.269 (Amardeep Steel blog, outlier - rejected).",
          "Density: 7.85 vs 7.86 vs 7.87 g/cc across sources; all agree on 0.284 lb/in3 in English units."
        ]
      },
      {
        "material_id": "steel-4340",
        "name": "AISI 4340 low-alloy steel (Ni-Cr-Mo)",
        "material_class": "steel",
        "condition": "Quenched and tempered to Ftu = 260 ksi level per MIL-HDBK-5J Table 2.3.1.0(f1) (AMS 6414, consumable-electrode vacuum-melted; bar, forging, tubing; thickness limits per table footnote: <=1.70 in. martempered / <=2.50 in. oil quench / <=3.50 in. water quench, 200 ft/min flow). Elastic and physical properties are the single nominal values MIL-HDBK-5J lists for all Section 2.3 low-alloy steels (4130/4140/4340/8630 group).",
        "properties": [
          {
            "key": "density",
            "value": 0.283,
            "unit": "lb/in.^3",
            "basis": "typical",
            "source_id": "mil-hdbk-5j",
            "source_citation": "MIL-HDBK-5J, Metallic Materials and Elements for Aerospace Vehicle Structures, 31 January 2003, Table 2.3.1.0(f1), p. 2-22 (omega, lb/in.^3 = 0.283); same value in Tables 2.3.1.0(c1) p. 2-17, (c2) p. 2-18, (g1) p. 2-24, (g2) p. 2-25 for all low-alloy steels",
            "verified_at_url": "https://ia800103.us.archive.org/BookReader/BookReaderImages.php?id=milhdbk-5-j&itemPath=/10/items/milhdbk-5-j&server=ia800103.us.archive.org&page=leaf75&scale=2&rotate=0",
            "cross_check": "Independently hosted MIL-HDBK-5J chapter 2 excerpt (files.engineering.com, 4130Pages_from_MILHBK5J-2.pdf, pp. 2-17/2-18/2-24) shows omega = 0.283 lb/in.^3 for the low-alloy steel group",
            "notes": "Handbook lists density as a nominal physical property, not a statistical minimum. Typical commercial datasheets give 7.85 g/cm^3 = 0.284 lb/in^3 (quickparts.com MatWeb-derived sheet; AZoM) - see discrepancies. Page image loaded from the archive.org scan of MIL-HDBK-5J (item milhdbk-5-j, leaf 75 = printed page 2-22)."
          },
          {
            "key": "youngs_modulus",
            "value": 29,
            "unit": "10^3 ksi",
            "basis": "typical",
            "source_id": "mil-hdbk-5j",
            "source_citation": "MIL-HDBK-5J, 31 January 2003, Table 2.3.1.0(f1), p. 2-22: E, 10^3 ksi = 29.0 (tension); Ec, 10^3 ksi = 29.0 (compression); identical in Tables 2.3.1.0(c1), (c2), (g1), (g2)",
            "verified_at_url": "https://ia800103.us.archive.org/BookReader/BookReaderImages.php?id=milhdbk-5-j&itemPath=/10/items/milhdbk-5-j&server=ia800103.us.archive.org&page=leaf75&scale=2&rotate=0",
            "cross_check": "files.engineering.com MIL-HDBK-5J excerpt (Tables 2.3.1.0(c1)/(c2), pp. 2-17/2-18): E = 29.0 x 10^3 ksi; also quickparts.com MatWeb-derived normalized 4340 datasheet: 29,000 ksi (200 GPa)",
            "notes": "Published as 29.0 in units of 10^3 ksi (do not double-convert). Moduli in MIL-HDBK-5 tables are nominal/average values, not statistical minimums."
          },
          {
            "key": "poisson_ratio",
            "value": 0.32,
            "unit": "dimensionless",
            "basis": "typical",
            "source_id": "mil-hdbk-5j",
            "source_citation": "MIL-HDBK-5J, 31 January 2003, Table 2.3.1.0(f1), p. 2-22: mu = 0.32; identical in Tables 2.3.1.0(c1), (c2), (g1), (g2) for all low-alloy steels",
            "verified_at_url": "https://ia800103.us.archive.org/BookReader/BookReaderImages.php?id=milhdbk-5-j&itemPath=/10/items/milhdbk-5-j&server=ia800103.us.archive.org&page=leaf75&scale=2&rotate=0",
            "cross_check": "files.engineering.com MIL-HDBK-5J excerpt (pp. 2-17/2-18/2-24): mu = 0.32",
            "notes": "Note: MIL-HDBK-5J's 0.32 disagrees with common typical datasheets (0.29 on the MatWeb-derived quickparts sheet; 0.27-0.30 per AZoM). 0.32 is also slightly inconsistent with the handbook's own E = 29.0 and G = 11.0 Msi (isotropic relation gives mu ~ 0.318). Flagged in discrepancies."
          },
          {
            "key": "shear_modulus",
            "value": 11,
            "unit": "10^3 ksi",
            "basis": "typical",
            "source_id": "mil-hdbk-5j",
            "source_citation": "MIL-HDBK-5J, 31 January 2003, Table 2.3.1.0(f1), p. 2-22: G, 10^3 ksi = 11.0; identical in Tables 2.3.1.0(c1), (c2), (g1), (g2)",
            "verified_at_url": "https://ia800103.us.archive.org/BookReader/BookReaderImages.php?id=milhdbk-5-j&itemPath=/10/items/milhdbk-5-j&server=ia800103.us.archive.org&page=leaf75&scale=2&rotate=0",
            "cross_check": "files.engineering.com MIL-HDBK-5J excerpt (pp. 2-17/2-18/2-24): G = 11.0 x 10^3 ksi",
            "notes": "MatWeb-derived typical sheet gives 78.0 GPa (11,300 ksi); AZoM gives 80 GPa 'typical for steel'. See discrepancies."
          },
          {
            "key": "yield_strength",
            "value": 217,
            "unit": "ksi",
            "basis": "spec_minimum",
            "source_id": "mil-hdbk-5j",
            "source_citation": "MIL-HDBK-5J, 31 January 2003, Table 2.3.1.0(f1) 'Design Mechanical and Physical Properties of Low-Alloy Steels', p. 2-22: AISI 4340 (AMS 6414, consumable-electrode vacuum-melted), bar/forging/tubing, quenched and tempered, Basis S: Fty = 217 ksi at the Ftu = 260 ksi level (Fcy = 235 ksi, Fsu = 156 ksi, e(L) = 10%)",
            "verified_at_url": "https://ia800103.us.archive.org/BookReader/BookReaderImages.php?id=milhdbk-5-j&itemPath=/10/items/milhdbk-5-j&server=ia800103.us.archive.org&page=leaf75&scale=2&rotate=0",
            "cross_check": "Third-party reproduction of MIL-HDBK-5J Table 2.3.1.0(f) seen in search-result listing (Chegg homework excerpt, gated site not fetched) quotes the same Ftu 260 ksi / Fty 217 ksi pair for AISI 4340",
            "notes": "S basis = minimum per the applicable material specification; table footnote b: 'Design values are applicable only to parts for which the indicated Ftu has been substantiated by adequate quality control testing.' Lower Q&T levels (Ftu 125/140/150/160/180/200 ksi with Fty 100/120/132/142/163/176 ksi) appear in Table 2.3.1.0(g2), p. 2-25 (verified at leaf 78 of the same archive.org scan), but per that table's footnote d they carry no statistical (T99/T90) or specification (S) basis."
          },
          {
            "key": "ultimate_strength",
            "value": 260,
            "unit": "ksi",
            "basis": "spec_minimum",
            "source_id": "mil-hdbk-5j",
            "source_citation": "MIL-HDBK-5J, 31 January 2003, Table 2.3.1.0(f1), p. 2-22: AISI 4340 (AMS 6414, consumable-electrode vacuum-melted), bar/forging/tubing, quenched and tempered, Basis S: Ftu = 260 ksi",
            "verified_at_url": "https://ia800103.us.archive.org/BookReader/BookReaderImages.php?id=milhdbk-5-j&itemPath=/10/items/milhdbk-5-j&server=ia800103.us.archive.org&page=leaf75&scale=2&rotate=0",
            "cross_check": "Chegg search-result listing of MIL-HDBK-5J Table 2.3.1.0(f) quotes Ftu 260 ksi for AISI 4340 (gated site, snippet only); for the normalized condition a MatWeb-derived datasheet (quickparts.com) gives typical UTS 1282 MPa (185,900 psi)",
            "notes": "260 ksi is the classic aerospace heat-treat level for consumable-electrode vacuum-melted 4340 (AMS 6414). Strength is entirely heat-treat dependent; see discrepancies for other levels and typical normalized values. MIL-HDBK-5J page images loaded from the archive.org scan (item milhdbk-5-j): leaf 75 = p. 2-22 (Table 2.3.1.0(f1)), leaf 78 = p. 2-25 (Table 2.3.1.0(g2))."
          }
        ],
        "discrepancies": [
          "Poisson's ratio: MIL-HDBK-5J lists mu = 0.32 for all Section 2.3 low-alloy steels, while typical secondary datasheets list 0.29 (MatWeb-derived normalized 4340 sheet hosted at quickparts.com) and AZoM lists 0.27-0.30. 0.32 is also internally inconsistent with the handbook's own E = 29.0 Msi / G = 11.0 Msi (isotropic relation implies ~0.318; with G = 11.3 Msi it implies ~0.28).",
          "Density: MIL-HDBK-5J gives omega = 0.283 lb/in.^3; typical commercial datasheets give 7.85 g/cm^3 = 0.284 lb/in^3 (quickparts/MatWeb-derived, AZoM). Difference is rounding-level (~0.4%).",
          "Shear modulus: MIL-HDBK-5J G = 11.0 x 10^3 ksi vs 78.0 GPa (11,300 ksi) on the MatWeb-derived sheet and 80 GPa (AZoM, 'typical for steel').",
          "Strength values are heat-treat-level dependent and bases differ: the reported Ftu 260 / Fty 217 ksi are S-basis for consumable-electrode vacuum-melted 4340 per AMS 6414 (Table 2.3.1.0(f1), p. 2-22). The general Q&T capability table 2.3.1.0(g2) (p. 2-25, verified) lists Ftu 125/140/150/160/180/200 ksi with Fty 100/120/132/142/163/176 ksi, but its footnote d states there is no statistical (T99/T90) or specification (S) basis for those values. For the normalized condition, a MatWeb-derived typical datasheet (quickparts.com, 25 mm round) gives UTS 1282 MPa (185,900 psi) and YS 862 MPa (125,000 psi) - typical, not minima. AZoM annealed typicals are much lower: 745 MPa UTS / 470 MPa YS.",
          "MIL-HDBK-5J (2003) was cancelled in 2004 and superseded by MMPDS (paywalled); 5J values are quoted here from a freely hosted archive.org scan and an independently hosted chapter-2 excerpt, both loaded and read directly."
        ]
      },
      {
        "material_id": "al-6061-t6",
        "name": "6061-T6 aluminum",
        "material_class": "aluminum",
        "condition": "T6 (and T62), sheet 0.010-0.249 in per AMS 4025/AMS 4027/AMS-QQ-A-250/11 for MIL-HDBK-5J design values; typical entries are generic T6 wrought-product values",
        "properties": [
          {
            "key": "density",
            "value": 0.098,
            "unit": "lb/in3",
            "basis": "typical",
            "source_id": "mil-hdbk-5j",
            "source_citation": "MIL-HDBK-5J (31 Jan 2003), Table 3.6.2.0(b1), Design Mechanical and Physical Properties of 6061 Aluminum Alloy Sheet, p. 3-264 (omega, lb/in.3)",
            "verified_at_url": "https://ia800103.us.archive.org/BookReader/BookReaderImages.php?zip=/10/items/milhdbk-5-j/MILHDBK5J_jp2.zip&file=MILHDBK5J_jp2/MILHDBK5J_0565.jp2&id=milhdbk-5-j&scale=2",
            "cross_check": "Wikipedia '6061 aluminium alloy' properties table: 2.70 g/cm3 (consistent)",
            "notes": "Read directly from the archive.org page scan of MIL-HDBK-5J (leaf 565 = handbook page 3-264). Physical property, nominal (no statistical basis assigned in 5J)."
          },
          {
            "key": "youngs_modulus",
            "value": 9.9,
            "unit": "10^3 ksi",
            "basis": "typical",
            "source_id": "mil-hdbk-5j",
            "source_citation": "MIL-HDBK-5J (31 Jan 2003), Table 3.6.2.0(b1), p. 3-264: E, 10^3 ksi = 9.9 (tension); Ec = 10.1 (compression)",
            "verified_at_url": "https://ia800103.us.archive.org/BookReader/BookReaderImages.php?zip=/10/items/milhdbk-5-j/MILHDBK5J_jp2.zip&file=MILHDBK5J_jp2/MILHDBK5J_0565.jp2&id=milhdbk-5-j&scale=2",
            "cross_check": "Wikipedia 6061 properties table: 68 GPa (9,900 ksi); jeelix.com: 68.9 GPa",
            "notes": "Tensile modulus. Compressive modulus Ec = 10.1 x 10^3 ksi in same table. Elastic constants in 5J are average (typical) values, not statistical minima. Wikipedia prose rounds to 69 GPa (10,000 ksi)."
          },
          {
            "key": "poisson_ratio",
            "value": 0.33,
            "unit": "dimensionless",
            "basis": "typical",
            "source_id": "mil-hdbk-5j",
            "source_citation": "MIL-HDBK-5J (31 Jan 2003), Table 3.6.2.0(b1), p. 3-264: mu = 0.33",
            "verified_at_url": "https://ia800103.us.archive.org/BookReader/BookReaderImages.php?zip=/10/items/milhdbk-5-j/MILHDBK5J_jp2.zip&file=MILHDBK5J_jp2/MILHDBK5J_0565.jp2&id=milhdbk-5-j&scale=2",
            "cross_check": "Wikipedia 6061 properties table: 0.33; jeelix.com FEA section: 0.33; modulusmetal.com range 0.325-0.335",
            "notes": "Average elastic constant, no statistical basis in 5J."
          },
          {
            "key": "shear_modulus",
            "value": 3.8,
            "unit": "10^3 ksi",
            "basis": "typical",
            "source_id": "mil-hdbk-5j",
            "source_citation": "MIL-HDBK-5J (31 Jan 2003), Table 3.6.2.0(b1), p. 3-264: G, 10^3 ksi = 3.8",
            "verified_at_url": "https://ia800103.us.archive.org/BookReader/BookReaderImages.php?zip=/10/items/milhdbk-5-j/MILHDBK5J_jp2.zip&file=MILHDBK5J_jp2/MILHDBK5J_0565.jp2&id=milhdbk-5-j&scale=2",
            "cross_check": "modulusmetal.com (EN AW-6061 T6): shear modulus 25.6-26.9 GPa, consistent with 3.8 x 10^3 ksi",
            "notes": "Included alongside Poisson ratio for completeness; average elastic constant."
          },
          {
            "key": "yield_strength",
            "value": 36,
            "unit": "ksi",
            "basis": "design_minimum",
            "source_id": "mil-hdbk-5j",
            "source_citation": "MIL-HDBK-5J (31 Jan 2003), Table 3.6.2.0(b1), p. 3-264: Fty, A basis, L direction, T6/T62 sheet 0.010-0.249 in",
            "verified_at_url": "https://ia800103.us.archive.org/BookReader/BookReaderImages.php?zip=/10/items/milhdbk-5-j/MILHDBK5J_jp2.zip&file=MILHDBK5J_jp2/MILHDBK5J_0565.jp2&id=milhdbk-5-j&scale=2",
            "cross_check": "ASTM B209 specified minimum yield 35 ksi (240 MPa) as quoted by Wikipedia '6061 aluminium alloy'; matches the table's LT A-basis value of 35 ksi",
            "notes": "A-basis (99% exceedance, 95% confidence) design minimum. Direction-dependent: L = 36 ksi, LT = 35 ksi (A basis); B basis L = 38, LT = 37 ksi. Read directly from archive.org scan of the 5J table."
          },
          {
            "key": "yield_strength",
            "value": 276,
            "unit": "MPa",
            "basis": "typical",
            "source_id": "jeelix-6061",
            "source_citation": "Jeelix, '6061-T6 Aluminum Yield Strength' engineering guide: typical design value 276 MPa (40 ksi); consistent with ASM-handbook-derived typical values widely quoted (and consistent with MatWeb)",
            "verified_at_url": "https://www.jeelix.com/6061-t6-aluminum-yield-strength/",
            "cross_check": "machinemfg.com and hardwarecustom.com guides (via search snippets): 276 MPa (40,000 psi) at 0.2% offset; Wikipedia gives typical 270 MPa (39 ksi) - see discrepancies",
            "notes": "Typical (average) value, not a guaranteed minimum. Same page states the ASTM guaranteed minimum as 240 MPa (35 ksi)."
          },
          {
            "key": "ultimate_strength",
            "value": 42,
            "unit": "ksi",
            "basis": "design_minimum",
            "source_id": "mil-hdbk-5j",
            "source_citation": "MIL-HDBK-5J (31 Jan 2003), Table 3.6.2.0(b1), p. 3-264: Ftu, A basis, L and LT directions, T6/T62 sheet 0.010-0.249 in",
            "verified_at_url": "https://ia800103.us.archive.org/BookReader/BookReaderImages.php?zip=/10/items/milhdbk-5-j/MILHDBK5J_jp2.zip&file=MILHDBK5J_jp2/MILHDBK5J_0565.jp2&id=milhdbk-5-j&scale=2",
            "cross_check": "ASTM B209 specified minimum tensile strength 42 ksi (290 MPa) as quoted by Wikipedia '6061 aluminium alloy'",
            "notes": "A-basis design minimum; 42 ksi in both L and LT directions (B basis = 43 ksi). Read directly from archive.org scan of the 5J table."
          },
          {
            "key": "ultimate_strength",
            "value": 310,
            "unit": "MPa",
            "basis": "typical",
            "source_id": "jeelix-6061",
            "source_citation": "Jeelix, '6061-T6 Aluminum Yield Strength' engineering guide, Section 5.2: typical ultimate tensile strength 310 MPa; consistent with ASM-handbook-derived typical values (and consistent with MatWeb)",
            "verified_at_url": "https://www.jeelix.com/6061-t6-aluminum-yield-strength/",
            "cross_check": "Wikipedia '6061 aluminium alloy': 'more typical values are 310 MPa (45 ksi)'",
            "notes": "Typical (average) value; ASTM B209 / 5J spec-level minimum is 42 ksi (290 MPa)."
          }
        ],
        "discrepancies": [
          "Typical yield strength: most ASM-derived sources give 276 MPa (40 ksi), but Wikipedia's prose gives 270 MPa (39 ksi) citing MakeItFrom; both are 'typical' with no statistical basis - we recorded 276 MPa per the assignment, flagging the 270 MPa variant.",
          "Young's modulus: Wikipedia prose says 69 GPa (10,000 ksi) 'regardless of temper', while its own table and MIL-HDBK-5J give 68 GPa / 9.9 x 10^3 ksi (tension); 5J lists compression modulus separately as 10.1 x 10^3 ksi.",
          "MIL-HDBK-5J A-basis Fty is direction-dependent for T6 sheet: 36 ksi (L) vs 35 ksi (LT); the LT value coincides with the ASTM B209 spec minimum of 35 ksi. We recorded the L value (36 ksi) with the LT value noted.",
          "MatWeb was not accessed per EULA restriction; 'consistent with MatWeb' noted only via third-party quotations of the same ASM typical values."
        ]
      },
      {
        "material_id": "al-7075-t6",
        "name": "7075-T6 aluminum",
        "material_class": "aluminum",
        "condition": "T6 temper; design-minimum entries are bare sheet per QQ-A-250/12 (0.040-0.249 in, MIL-HDBK-5 lineage); typical entries are T6/T651 nominal values",
        "properties": [
          {
            "key": "density",
            "value": 0.101,
            "unit": "lb/in3",
            "basis": "typical",
            "source_id": "nasa-cr-123773",
            "source_citation": "NASA CR-123773, Materials Data Handbook: Aluminum Alloy 7075 (2nd Ed., April 1972), Sec. 9.1: density 0.101 lb/in3 at 68 F (Sec. 9.11 gives specific gravity 2.80 g/cm3 at 20 C). This is the MIL-HDBK-5 lineage value; MIL-HDBK-5J Table 3.7.6.0(b1) lists the same omega = 0.101 lb/in3.",
            "verified_at_url": "https://ntrs.nasa.gov/api/citations/19720022809/downloads/19720022809.pdf",
            "cross_check": "Gabrian 7075 datasheet and Wikipedia both list 2.81 g/cm3 = 0.102 lb/in3 (rounding-level difference, see discrepancies)",
            "notes": "MIL-HDBK-5J itself could not be fetched (68.7 MB > fetch limit); the 0.101 lb/in3 value was verified in NASA CR-123773, which republishes MIL-HDBK-5 data. Nominal physical property, no statistical basis."
          },
          {
            "key": "youngs_modulus",
            "value": 10.3,
            "unit": "10^3 ksi",
            "basis": "design_minimum",
            "source_id": "nasa-cr-123773",
            "source_citation": "NASA CR-123773, Sec. 7.221: 'Design value of E. All products and tempers: E = 10.3 x 10^3 ksi', citing Ref. 7.5 = MIL-HDBK-5A (Feb 1966, change order Jan 1970). MIL-HDBK-5J Sec. 3.7.6 lists the identical E = 10.3 x 10^3 ksi for 7075-T6 sheet.",
            "verified_at_url": "https://ntrs.nasa.gov/api/citations/19720022809/downloads/19720022809.pdf",
            "cross_check": "Gabrian 7075 datasheet and Wikipedia: typical E = 10,400 ksi (71.7 GPa) - agrees within 1% (typical vs design value)",
            "notes": "Handbook design (room-temperature tension) value, not a statistical A/B minimum; design_minimum is the closest basis category. NASA Sec. 7.231 also gives compression modulus Ec = 10.5 x 10^3 ksi."
          },
          {
            "key": "poisson_ratio",
            "value": 0.33,
            "unit": "dimensionless",
            "basis": "typical",
            "source_id": "nasa-cr-123773",
            "source_citation": "NASA CR-123773, Sec. 7.21: 'Poisson's ratio, 0.33', citing Metals Handbook Vol. 1, 8th Ed., ASM 1961. Same mu = 0.33 is listed in MIL-HDBK-5J Table 3.7.6.0(b1).",
            "verified_at_url": "https://ntrs.nasa.gov/api/citations/19720022809/downloads/19720022809.pdf",
            "cross_check": "Wikipedia '7075 aluminium alloy' properties table: Poisson's ratio 0.33"
          },
          {
            "key": "shear_modulus",
            "value": 3.9,
            "unit": "10^3 ksi",
            "basis": "design_minimum",
            "source_id": "nasa-cr-123773",
            "source_citation": "NASA CR-123773, Sec. 7.241: 'Design value of G. 3.9 x 10^3 ksi', citing Ref. 7.5 = MIL-HDBK-5A. MIL-HDBK-5J Table 3.7.6.0(b1) lists the same G = 3.9 x 10^3 ksi for 7075-T6 sheet.",
            "verified_at_url": "https://ntrs.nasa.gov/api/citations/19720022809/downloads/19720022809.pdf",
            "cross_check": "none found online beyond consistency with widely quoted typical 26.9 GPa (~3.9 Msi); also consistent with E=10.3 Msi and mu=0.33 via G=E/2(1+mu)=3.87 Msi",
            "notes": "Handbook design value (modulus of rigidity), not statistical."
          },
          {
            "key": "yield_strength",
            "value": 67,
            "unit": "ksi",
            "basis": "design_minimum",
            "source_id": "nasa-cr-123773",
            "source_citation": "NASA CR-123773, Table 7.4112 'Design Tensile Properties for T6 and T651 Sheet and Plate', QQ-A-250/12 (7075), T6 bare sheet 0.040-0.249 in, A basis, L direction: Fty = 67 ksi (LT = 66 ksi; B basis L = 70 ksi). Republished from MIL-HDBK-5A (Ref. 7.5).",
            "verified_at_url": "https://ntrs.nasa.gov/api/citations/19720022809/downloads/19720022809.pdf",
            "cross_check": "Aero Metals Alliance QQ-A-250/12 T6 sheet datasheet: spec minimum proof strength 469 MPa (= 68 ksi) for 1.0-3.17 mm (0.040-0.125 in), LT; Alcoa 7075 datasheet: T6 sheet LT yield min 63-69 ksi (434-476 MPa) over 0.008-0.249 in",
            "notes": "A-basis statistical minimum. Assignment preferred MIL-HDBK-5J Table 3.7.6.0(b1) sheet values, but the 5J PDF (68.7 MB) exceeded fetch limits; the verified MIL-HDBK-5A vintage A value is reported instead and the current spec minimum (68 ksi LT for 0.040-0.125 in) is given as cross-check."
          },
          {
            "key": "ultimate_strength",
            "value": 77,
            "unit": "ksi",
            "basis": "design_minimum",
            "source_id": "nasa-cr-123773",
            "source_citation": "NASA CR-123773, Table 7.4112, QQ-A-250/12 (7075), T6 bare sheet 0.040-0.249 in, A basis, L direction: Ftu = 77 ksi (LT = 77 ksi; B basis = 79 ksi). Republished from MIL-HDBK-5A (Ref. 7.5).",
            "verified_at_url": "https://ntrs.nasa.gov/api/citations/19720022809/downloads/19720022809.pdf",
            "cross_check": "Alcoa 7075 datasheet (hosted by CALM Aluminium): T6 sheet 0.008-0.249 in tensile min 74-78 ksi (510-538 MPa) LT; Aero Metals Alliance QQ-A-250/12: 538 MPa (= 78 ksi) min for 1.0-6.3 mm",
            "notes": "A-basis statistical minimum, 5A vintage. Current AMS-QQ-A-250/12 spec minimum for 0.040-0.125 in sheet is 78 ksi LT (see discrepancies)."
          },
          {
            "key": "yield_strength",
            "value": 73000,
            "unit": "psi",
            "basis": "typical",
            "source_id": "gabrian-7075",
            "source_citation": "Gabrian International, '7075 Aluminum Alloy: Properties' datasheet, Mechanical Properties table, 7075-T6/-T651: Yield Strength 503 MPa | 73000 psi.",
            "verified_at_url": "https://www.gabrian.com/wp-content/uploads/2018/09/7075-Aluminum-Alloy-Properties.pdf",
            "cross_check": "NASA CR-123773 Tabular Abstract: typical Fty (T6, T651) = 73.0 ksi; consistent with MatWeb-style typicals as quoted by third parties (503 MPa)",
            "notes": "Typical/nominal value, no statistical significance."
          },
          {
            "key": "ultimate_strength",
            "value": 83000,
            "unit": "psi",
            "basis": "typical",
            "source_id": "gabrian-7075",
            "source_citation": "Gabrian International, '7075 Aluminum Alloy: Properties' datasheet, Mechanical Properties table, 7075-T6/-T651: Tensile Strength 572 MPa | 83000 psi.",
            "verified_at_url": "https://www.gabrian.com/wp-content/uploads/2018/09/7075-Aluminum-Alloy-Properties.pdf",
            "cross_check": "NASA CR-123773 Tabular Abstract: typical Ftu (T6, T651) = 83.0 ksi; Wikipedia: tensile strength 572 MPa (83.0 ksi)",
            "notes": "Typical/nominal value, no statistical significance."
          }
        ],
        "discrepancies": [
          "MIL-HDBK-5J Table 3.7.6.0(b1) could not be verified directly: the only accessible copies (Abbott Aerospace, archive.org, everyspec) are single ~67-70 MB PDFs exceeding the 10 MB fetch limit, archive.org search-inside returned 'No hOCR or Abbyy file present', and the Purdue excerpt returned HTTP 401. Design values reported are the MIL-HDBK-5A vintage republished verbatim in NASA CR-123773 (Ref. 7.5 confirmed as MIL-HDBK-5A); the elastic/physical constants (E 10.3 Msi, G 3.9 Msi, mu 0.33, omega 0.101 lb/in3) are unchanged in 5J, but 5J restructures sheet thickness ranges and its A-basis tensile values for 0.040-0.125 in bare sheet are slightly higher than the 5A values reported here.",
